Repository: orthospar/TraceElements-Cassiterite

# TraceElements-Cassiterite
 Data and R code for "The distribution of trace elements in cassiterite"

File: Data/IoliteExport_All_Integrations.txt
	Source file	DateTime	Date	Time	Duration(s)	Comments	Total points	Selection type	Components	Ti49_CPS	Ti49_CPS_Int2SE	Al27_CPS	Al27_CPS_Int2SE	S33_CPS	S33_CPS_Int2SE	Sc45_CPS	Sc45_CPS_Int2SE	V51_CPS	V51_CPS_Int2SE	Mn55_CPS	Mn55_CPS_Int2SE	Fe57_CPS	Fe57_CPS_Int2SE	Co59_CPS	Co59_CPS_Int2SE	Ni60_CPS	Ni60_CPS_Int2SE	Ga71_CPS	Ga71_CPS_Int2SE	Zr90_CPS	Zr90_CPS_Int2SE	Nb93_CPS	Nb93_CPS_Int2SE	Mo97_CPS	Mo97_CPS_Int2SE	In113_CPS	In113_CPS_Int2SE	Sn119_CPS	Sn119_CPS_Int2SE	Sn118_CPS	Sn118_CPS_Int2SE	Sb121_CPS	Sb121_CPS_Int2SE	Hf177_CPS	Hf177_CPS_Int2SE	Ta181_CPS	Ta181_CPS_Int2SE	W183_CPS	W183_CPS_Int2SE	Pb206_CPS	Pb206_CPS_Int2SE	Th232_CPS	Th232_CPS_Int2SE	U238_CPS	U238_CPS_Int2SE	Tc97_CPS	Tc97_CPS_Int2SE	Cd113_CPS	Cd113_CPS_Int2SE	U232_CPS	U232_CPS_Int2SE	Pu238_CPS	Pu238_CPS_Int2SE
G_NIST610_1	NIST 610-1	24/11/2017 (6) 15:57:53.42	24/11/2017 (6)	15:57:53.42	17.254		61	Normal	1	13440	360	1.560E+06	1.6E+04	6880	320	2.368E+05	2.6E+03	2.035E+05	2.1E+03	2.265E+05	2.7E+03	4700	190	1.384E+05	1.7E+03	28580	550	1.093E+05	1.3E+03	2.770E+05	2.9E+03	4.366E+05	4.6E+03	39410	720	47400	740	61800	760	1.587E+05	2.0E+03	1.833E+05	2.2E+03	2.057E+05	2.2E+03	9.29E+05	0.10E+05	9.58E+04	0.12E+04	1.814E+05	2.0E+03	1.060E+06	1.2E+04	1.076E+06	1.2E+04	39410	720	47400	740	1.060E+06	1.2E+04	1.076E+06	1.2E+04
																																																															
G_NIST612_1	NIST 612-1	24/11/2017 (6) 15:55:41.13	24/11/2017 (6)	15:55:41.13	20.541		72	Normal	1	1222	79	1.554E+06	1.3E+04	6100	310	19590	390	16870	380	19360	410	500	110	11580	260	2540	160	9140	230	23860	500	35250	510	3300	150	4660	180	5270	170	13810	330	15250	410	17050	380	75730	820	8000	210	16260	350	84320	990	8.45E+04	0.10E+04	3300	150	4660	180	84320	990	8.45E+04	0.10E+04
Output_1_1	Bischoff_1a_001	24/11/2017 (6) 16:49:09.68	24/11/2017 (6)	16:49:09.68	80.82	Bischoff_1a_001	280	Normal	1	2.24E+04	0.48E+04	1.36E+05	0.47E+05	2180	250	2.12E+04	0.46E+04	2.72E+04	0.68E+04	2840	700	1.33E+04	0.29E+04	1080	160	1580	220	4510	810	3.88E+04	0.51E+04	8.2E+03	2.1E+03	3.0	3.3	441	94	5.32E+07	0.72E+07	1.43E+08	0.19E+08	950	160	1530	210	580	160	4.71E+05	0.95E+05	5840	770	290	150	3240	530	3.0	3.3	441	94	290	150	3240	530
Output_1_2	Bischoff_1a_002	24/11/2017 (6) 16:51:24.71	24/11/2017 (6)	16:51:24.71	80.79	Bischoff_1a_002	280	Normal	1	2.11E+04	0.46E+04	6.7E+04	2.5E+04	1710	230	1.62E+04	0.36E+04	1.85E+04	0.44E+04	2820	790	1.56E+04	0.37E+04	920	140	1210	190	4660	960	3.21E+04	0.45E+04	6.1E+03	1.7E+03	3.3	3.4	429	97	5.10E+07	0.71E+07	1.37E+08	0.19E+08	1080	180	1230	180	400	100	4.8E+05	1.0E+05	4150	620	30.9	9.6	2820	500	3.3	3.4	429	97	30.9	9.6	2820	500
Output_1_3	Bischoff_1a_003	24/11/2017 (6) 16:52:52.69	24/11/2017 (6)	16:52:52.69	80.81	Bischoff_1a_003	280	Normal	1	1.74E+04	0.39E+04	6.7E+04	2.8E+04	1430	230	1.37E+04	0.28E+04	2.04E+04	0.51E+04	8.8E+03	2.8E+03	1.85E+04	0.47E+04	910	140	1230	200	5.4E+03	1.1E+03	3.03E+04	0.44E+04	7.0E+03	1.9E+03	3.7	3.4	442	92	5.00E+07	0.71E+07	1.33E+08	0.19E+08	1060	180	1180	170	401	99	4.11E+05	0.90E+05	1.22E+04	0.57E+04	38	10	2670	460	3.7	3.4	442	92	38	10	2670	460
Output_1_4	Bischoff_1a_004	24/11/2017 (6) 16:54:21.71	24/11/2017 (6)	16:54:21.71	80.79	Bischoff_1a_004	280	Normal	1	1.62E+04	0.34E+04	6.0E+04	2.6E+04	1250	220	1.71E+04	0.32E+04	2.00E+04	0.46E+04	3.8E+03	1.4E+03	2.13E+04	0.62E+04	800	130	1190	190	7.5E+03	1.4E+03	2.65E+04	0.39E+04	7.1E+03	1.9E+03	19	10	560	110	4.69E+07	0.70E+07	1.26E+08	0.19E+08	940	170	1020	160	560	140	3.26E+05	0.75E+05	4510	700	17.6	6.5	2280	400	19	10	560	110	17.6	6.5	2280	400
Output_1_5	Bischoff_1a_005	24/11/2017 (6) 16:55:54.65	24/11/2017 (6)	16:55:54.65	80.85	Bischoff_1a_005	280	Normal	1	1.22E+04	0.29E+04	8.1E+04	2.5E+04	1210	230	1.87E+04	0.38E+04	2.19E+04	0.56E+04	4.8E+03	1.5E+03	2.49E+04	0.62E+04	780	140	1170	200	7.9E+03	1.4E+03	2.55E+04	0.39E+04	3780	920	2.8	3.3	800	150	4.51E+07	0.70E+07	1.21E+08	0.19E+08	1050	190	860	140	339	77	1.86E+05	0.43E+05	3820	610	12.7	4.6	2040	360	2.8	3.3	800	150	12.7	4.6	2040	360
Output_1_6	Bischoff_1a_006	24/11/2017 (6) 16:57:34.68	24/11/2017 (6)	16:57:34.68	80.82	Bischoff_1a_006	280	Normal	1	1.35E+04	0.31E+04	8.7E+04	2.7E+04	1180	230	2.44E+04	0.55E+04	2.57E+04	0.71E+04	3.0E+03	1.3E+03	2.25E+04	0.65E+04	840	140	1220	200	7.6E+03	1.3E+03	2.70E+04	0.41E+04	3.8E+03	1.0E+03	1.5	3.0	870	160	4.69E+07	0.70E+07	1.24E+08	0.19E+08	870	150	940	150	333	75	2.49E+05	0.47E+05	3450	580	6.5	3.8	1750	290	1.5	3.0	870	160	6.5	3.8	1750	290
Output_1_7	Bischoff_1a_007	24/11/2017 (6) 16:59:04.63	24/11/2017 (6)	16:59:04.63	80.87	Bischoff_1a_007	280	Normal	1	1.75E+04	0.36E+04	1.45E+05	0.50E+05	1160	220	2.23E+04	0.47E+04	2.46E+04	0.63E+04	3.4E+03	1.4E+03	2.9E+04	1.0E+04	850	140	1200	190	5890	960	2.85E+04	0.41E+04	4210	950	-5.3	1.0	760	140	4.95E+07	0.71E+07	1.32E+08	0.19E+08	750	130	1080	160	264	72	3.50E+05	0.67E+05	3770	570	12.5	5.3	1900	310	-5.3	1.0	760	140	12.5	5.3	1900	310
Output_1_8	Bischoff_1a_008	24/11/2017 (6) 17:00:36.66	24/11/2017 (6)	17:00:36.66	80.84	Bischoff_1a_008	280	Normal	1	2.69E+04	0.51E+04	8.5E+04	2.9E+04	1330	230	2.47E+04	0.45E+04	5.4E+04	1.3E+04	6.3E+03	2.5E+03	3.0E+04	1.0E+04	1010	150	1350	200	7.5E+03	1.1E+03	3.11E+04	0.43E+04	5.6E+03	1.6E+03	-5.3	1.0	820	140	5.36E+07	0.74E+07	1.43E+08	0.20E+08	870	140	1220	180	263	59	2.38E+05	0.51E+05	4130	590	8.4	4.1	2070	340	-5.3	1.0	820	140	8.4	4.1	2070	340
Output_1_9	Bischoff_1a_009	24/11/2017 (6) 17:02:04.66	24/11/2017 (6)	17:02:04.66	80.84	Bischoff_1a_009	280	Normal	1	2.94E+04	0.57E+04	7.1E+04	2.5E+04	1420	240	2.73E+04	0.48E+04	6.1E+04	1.5E+04	4.3E+03	2.0E+03	3.4E+04	1.1E+04	1030	150	1520	210	8.7E+03	1.2E+03	3.42E+04	0.48E+04	5.5E+03	1.8E+03	0.8	2.9	850	150	5.60E+07	0.76E+07	1.52E+08	0.21E+08	980	160	1280	190	245	61	1.51E+05	0.38E+05	4230	580	54	25	2140	370	0.8	2.9	850	150	54	25	2140	370
Output_1_10	Bischoff_1a_010	24/11/2017 (6) 17:03:34.66	24/11/2017 (6)	17:03:34.66	80.84	Bischoff_1a_010	280	Normal	1	2.50E+04	0.46E+04	5.1E+04	1.9E+04	1370	240	2.89E+04	0.48E+04	5.9E+04	1.4E+04	3.1E+03	1.5E+03	2.84E+04	0.82E+04	1070	150	1460	200	9.7E+03	1.5E+03	3.27E+04	0.44E+04	4.5E+03	1.5E+03	-5.3	1.0	940	160	5.76E+07	0.77E+07	1.56E+08	0.21E+08	1080	170	1280	190	184	40	1.40E+05	0.35E+05	4580	600	7.4	4.0	2310	350	-5.3	1.0	940	160	7.4	4.0	2310	350
Output_1_11	Bischoff_1a_011	24/11/2017 (6) 17:05:04.65	24/11/2017 (6)	17:05:04.65	80.85	Bischoff_1a_011	280	Normal	1	1.88E+04	0.35E+04	6.7E+04	2.6E+04	1180	230	2.89E+04	0.46E+04	4.9E+04	1.1E+04	2.8E+03	1.2E+03	3.33E+04	0.93E+04	1100	160	1570	220	1.04E+04	0.16E+04	3.28E+04	0.44E+04	3770	790	1.2	3.0	820	130	6.03E+07	0.79E+07	1.62E+08	0.21E+08	1090	170	1220	170	381	75	1.95E+05	0.50E+05	5060	640	17.3	6.2	2220	310	1.2	3.0	820	130	17.3	6.2	2220	310
Output_1_12	Bischoff_1a_012	24/11/2017 (6) 17:06:40.66	24/11/2017 (6)	17:06:40.66	80.84	Bischoff_1a_012	280	Normal	1	1.86E+04	0.39E+04	6.6E+04	2.3E+04	1280	230	2.89E+04	0.44E+04	5.6E+04	1.5E+04	3.7E+03	1.6E+03	3.04E+04	0.78E+04	1120	150	1620	230	1.31E+04	0.20E+04	3.26E+04	0.43E+04	2270	450	3.7	3.4	920	140	6.07E+07	0.78E+07	1.63E+08	0.21E+08	1150	170	1240	170	270	55	1.56E+05	0.40E+05	5100	650	17.2	5.9	2080	280	3.7	3.4	920	140	17.2	5.9	2080	280
Output_1_13	Bischoff_1a_013	24/11/2017 (6) 17:08:08.67	24/11/2017 (6)	17:08:08.67	80.83	Bischoff_1a_013	280	Normal	1	1.99E+04	0.40E+04	6.0E+04	2.3E+04	1240	240	3.14E+04	0.48E+04	4.8E+04	1.4E+04	4.1E+03	2.0E+03	3.29E+04	0.90E+04	1080	150	1540	210	1.56E+04	0.24E+04	3.12E+04	0.41E+04	1430	270	-5.3	1.0	1020	150	5.87E+07	0.78E+07	1.57E+08	0.21E+08	1120	160	1170	160	171	37	9.7E+04	2.5E+04	4950	650	9.6	4.3	1990	270	-5.3	1.0	1020	150	9.6	4.3	1990	270
Output_1_14	Bischoff_1a_014	24/11/2017 (6) 17:09:37.72	24/11/2017 (6)	17:09:37.72	80.78	Bischoff_1a_014	280	Normal	1	2.21E+04	0.45E+04	6.2E+04	2.8E+04	1230	230	3.30E+04	0.50E+04	5.2E+04	1.5E+04	4.8E+03	2.3E+03	3.7E+04	1.0E+04	1120	160	1600	220	1.31E+04	0.19E+04	3.32E+04	0.44E+04	1300	230	3.1	3.4	1120	170	5.81E+07	0.77E+07	1.56E+08	0.21E+08	1100	170	1270	180	185	35	8.0E+04	1.6E+04	5110	670	8.7	4.1	2020	290	3.1	3.4	1120	170	8.7	4.1	2020	290
Output_1_15	Bischoff_1a_015	24/11/2017 (6) 17:11:09.70	24/11/2017 (6)	17:11:09.70	80.8	Bischoff_1a_015	280	Normal	1	2.31E+04	0.47E+04	5.9E+04	2.5E+04	1240	240	3.23E+04	0.47E+04	5.6E+04	1.5E+04	3.6E+03	1.6E+03	3.11E+04	0.76E+04	1220	150	1690	210	1.18E+04	0.17E+04	3.38E+04	0.44E+04	1190	220	2.4	3.2	1170	180	6.29E+07	0.77E+07	1.67E+08	0.21E+08	1080	160	1310	170	224	56	8.3E+04	1.7E+04	5430	670	12.2	5.3	1990	310	2.4	3.2	1170	180	12.2	5.3	1990	310
Output_1_16	Bischoff_1a_016	24/11/2017 (6) 17:12:39.67	24/11/2017 (6)	17:12:39.67	80.83	Bischoff_1a_016	280	Normal	1	2.74E+04	0.51E+04	6.8E+04	2.8E+04	1190	230	3.30E+04	0.44E+04	6.0E+04	1.4E+04	1550	730	2.34E+04	0.41E+04	1280	160	1810	220	1.24E+04	0.17E+04	3.58E+04	0.44E+04	1580	300	-5.3	1.0	1230	170	6.63E+07	0.78E+07	1.81E+08	0.21E+08	1370	190	1320	170	151	28	1.03E+05	0.19E+05	5460	650	7.4	3.9	2200	310	-5.3	1.0	1230	170	7.4	3.9	2200	310
Output_1_17	Bischoff_1a_017	24/11/2017 (6) 17:14:10.66	24/11/2017 (6)	17:14:10.66	80.84	Bischoff_1a_017	280	Normal	1	3.02E+04	0.53E+04	9.8E+04	3.3E+04	1200	230	3.33E+04	0.48E+04	6.4E+04	1.4E+04	1220	660	2.25E+04	0.41E+04	1240	160	1750	220	1.23E+04	0.16E+04	3.63E+04	0.43E+04	3290	720	-5.3	1.0	1090	150	6.51E+07	0.76E+07	1.74E+08	0.21E+08	1520	210	1400	170	187	38	1.22E+05	0.21E+05	5270	620	10.1	4.3	2360	320	-5.3	1.0	1090	150	10.1	4.3	2360	320
Output_1_18	Bischoff_1a_018	24/11/2017 (6) 17:15:42.64	24/11/2017 (6)	17:15:42.64	80.86	Bischoff_1a_018	280	Normal	1	3.22E+04	0.54E+04	1.04E+05	0.35E+05	1200	220	3.08E+04	0.44E+04	6.4E+04	1.2E+04	1230	620	2.00E+04	0.37E+04	1250	150	1840	210	1.12E+04	0.15E+04	3.93E+04	0.46E+04	4.7E+03	1.0E+03	-5.3	1.0	990	140	6.74E+07	0.76E+07	1.81E+08	0.21E+08	1340	180	1480	180	198	45	1.67E+05	0.30E+05	5810	650	5.4	3.7	2470	340	-5.3	1.0	990	140	5.4	3.7	2470	340
Output_1_19	Bischoff_1a_019	24/11/2017 (6) 17:17:12.70	24/11/2017 (6)	17:17:12.70	80.8	Bischoff_1a_019	280	Normal	1	3.18E+04	0.53E+04	6.9E+04	1.9E+04	1190	230	3.19E+04	0.43E+04	8.1E+04	1.6E+04	3.1E+03	1.3E+03	1.92E+04	0.28E+04	1340	160	1880	210	1.21E+04	0.17E+04	3.95E+04	0.45E+04	2790	600	-5.3	1.0	1120	150	7.05E+07	0.78E+07	1.89E+08	0.21E+08	1580	200	1470	170	153	31	1.40E+05	0.25E+05	5730	640	14.9	6.9	2660	350	-5.3	1.0	1120	150	14.9	6.9	2660	350
Output_1_20	Bischoff_1a_020	24/11/2017 (6) 17:19:09.65	24/11/2017 (6)	17:19:09.65	80.85	Bischoff_1a_020	280	Normal	1	2.98E+04	0.49E+04	9.6E+04	2.6E+04	1340	230	3.62E+04	0.49E+04	6.4E+04	1.4E+04	3.6E+03	1.2E+03	2.52E+04	0.40E+04	1310	160	1920	220	1.27E+04	0.17E+04	3.77E+04	0.43E+04	3240	790	-5.3	1.0	1280	170	7.00E+07	0.77E+07	1.91E+08	0.21E+08	1700	220	1390	170	161	38	1.15E+05	0.25E+05	5520	620	16.5	5.7	2950	430	-5.3	1.0	1280	170	16.5	5.7	2950	430
Output_1_21	Bischoff_1a_021	24/11/2017 (6) 17:20:40.70	24/11/2017 (6)	17:20:40.70	80.8	Bischoff_1a_021	280	Normal	1	2.92E+04	0.47E+04	7.6E+04	2.3E+04	1180	220	3.35E+04	0.46E+04	5.1E+04	1.0E+04	2010	670	2.11E+04	0.32E+04	1320	160	1830	210	1.23E+04	0.17E+04	3.71E+04	0.43E+04	3900	910	-5.3	1.0	1270	170	6.82E+07	0.76E+07	1.82E+08	0.20E+08	1650	230	1360	160	430	100	1.58E+05	0.39E+05	5590	640	14.6	6.8	3040	460	-5.3	1.0	1270	170	14.6	6.8	3040	460
Output_1_22	Bischoff_1a_022	24/11/2017 (6) 17:22:08.68	24/11/2017 (6)	17:22:08.68	80.82	Bischoff_1a_022	280	Normal	1	2.99E+04	0.48E+04	5.5E+04	1.2E+04	1140	220	3.81E+04	0.51E+04	7.2E+04	1.5E+04	940	390	2.06E+04	0.29E+04	1290	160	1820	210	1.32E+04	0.18E+04	3.79E+04	0.43E+04	2470	550	-5.3	1.0	1300	170	6.89E+07	0.77E+07	1.88E+08	0.21E+08	1620	220	1390	170	180	35	1.15E+05	0.30E+05	5520	620	14.6	6.3	3000	440	-5.3	1.0	1300	170	14.6	6.3	3000	440
Output_1_23	Bischoff_1a_023	24/11/2017 (6) 17:23:37.70	24/11/2017 (6)	17:23:37.70	80.8	Bischoff_1a_023	280	Normal	1	3.24E+04	0.51E+04	5.9E+04	1.2E+04	1050	230	3.93E+04	0.52E+04	7.7E+04	1.6E+04	1110	430	2.11E+04	0.29E+04	1300	160	1850	210	1.41E+04	0.18E+04	3.93E+04	0.45E+04	2340	460	3.3	3.4	1360	170	6.99E+07	0.77E+07	1.92E+08	0.21E+08	1640	210	1440	170	170	37	1.60E+05	0.36E+05	5470	630	6.5	3.8	3100	410	3.3	3.4	1360	170	6.5	3.8	3100	410
Output_1_24	Bischoff_1a_024	24/11/2017 (6) 17:25:04.67	24/11/2017 (6)	17:25:04.67	80.83	Bischoff_1a_024	280	Normal	1	3.28E+04	0.54E+04	6.8E+04	1.4E+04	1060	220	3.66E+04	0.53E+04	7.4E+04	1.5E+04	520	340	2.07E+04	0.28E+04	1280	160	1830	210	1.35E+04	0.18E+04	3.87E+04	0.45E+04	3210	650	-5.3	1.0	1260	180	6.91E+07	0.77E+07	1.88E+08	0.21E+08	1620	210	1400	170	168	35	1.79E+05	0.39E+05	5580	640	11.6	5.2	3290	450	-5.3	1.0	1260	180	11.6	5.2	3290	450
Output_1_25	Bischoff_1a_025	24/11/2017 (6) 17:27:33.67	24/11/2017 (6)	17:27:33.67	80.83	Bischoff_1a_025	280	Normal	1	3.16E+04	0.52E+04	1.04E+05	0.22E+05	1480	240	3.31E+04	0.45E+04	5.7E+04	1.1E+04	2460	660	2.40E+04	0.35E+04	1280	150	1940	210	1.31E+04	0.18E+04	3.79E+04	0.44E+04	5.5E+03	1.2E+03	4.1	3.5	1240	180	6.86E+07	0.76E+07	1.87E+08	0.21E+08	1650	220	1440	180	291	64	3.19E+05	0.61E+05	5540	630	16.3	5.5	3500	480	4.1	3.5	1240	180	16.3	5.5	3500	480
Output_1_26	Bischoff_1a_026	24/11/2017 (6) 17:29:02.64	24/11/2017 (6)	17:29:02.64	80.86	Bischoff_1a_026	280	Normal	1	3.05E+04	0.50E+04	1.29E+05	0.30E+05	1220	230	3.00E+04	0.42E+04	4.42E+04	0.85E+04	4.0E+03	1.1E+03	2.44E+04	0.34E+04	1300	160	1840	210	1.15E+04	0.17E+04	3.80E+04	0.44E+04	6.9E+03	1.6E+03	2.3	3.2	1050	160	6.84E+07	0.76E+07	1.84E+08	0.20E+08	1470	200	1530	180	610	170	4.74E+05	0.85E+05	5610	640	14.4	5.8	3480	480	2.3	3.2	1050	160	14.4	5.8	3480	480
Output_1_27	Bischoff_1a_027	24/11/2017 (6) 17:30:31.71	24/11/2017 (6)	17:30:31.71	80.79	Bischoff_1a_027	280	Normal	1	3.10E+04	0.52E+04	1.58E+05	0.42E+05	1230	230	2.98E+04	0.43E+04	3.84E+04	0.84E+04	3650	890	2.92E+04	0.47E+04	1340	160	1850	210	1.01E+04	0.16E+04	3.85E+04	0.44E+04	8.4E+03	1.7E+03	-5.3	1.0	1020	150	6.91E+07	0.76E+07	1.86E+08	0.21E+08	1410	190	1510	180	479	93	4.16E+05	0.70E+05	5780	650	17.9	6.3	3520	510	-5.3	1.0	1020	150	17.9	6.3	3520	510
Output_1_28	Bischoff_1a_028	24/11/2017 (6) 17:32:00.69	24/11/2017 (6)	17:32:00.69	80.81	Bischoff_1a_028	280	Normal	1	3.35E+04	0.60E+04	5.7E+04	1.2E+04	1120	240	2.74E+04	0.41E+04	4.01E+04	0.89E+04	3110	900	1.88E+04	0.24E+04	1320	150	1840	210	9.0E+03	1.4E+03	3.97E+04	0.46E+04	1.21E+04	0.24E+04	2.6	3.2	1000	150	7.00E+07	0.77E+07	1.89E+08	0.21E+08	1360	190	1710	210	530	110	4.39E+05	0.80E+05	6010	680	42	16	3730	560	2.6	3.2	1000	150	42	16	3730	560
Output_1_29	Bischoff_1a_029	24/11/2017 (6) 17:33:33.68	24/11/2017 (6)	17:33:33.68	80.82	Bischoff_1a_029	280	Normal	1	3.07E+04	0.55E+04	9.3E+04	1.6E+04	1110	240	2.83E+04	0.44E+04	4.9E+04	1.1E+04	5.7E+03	1.7E+03	2.20E+04	0.29E+04	1240	150	1860	210	9.1E+03	1.5E+03	4.04E+04	0.47E+04	1.16E+04	0.29E+04	1.2	3.0	950	160	6.89E+07	0.76E+07	1.86E+08	0.21E+08	1290	170	1860	230	660	150	4.11E+05	0.79E+05	6150	700	19.1	6.4	3800	570	1.2	3.0	950	160	19.1	6.4	3800	570
Output_1_30	Bischoff_1a_030	24/11/2017 (6) 17:35:08.68	24/11/2017 (6)	17:35:08.68	80.82	Bischoff_1a_030	280	Normal	1	2.65E+04	0.50E+04	1.24E+05	0.40E+05	1260	220	2.53E+04	0.39E+04	5.5E+04	1.2E+04	4.4E+03	1.3E+03	2.63E+04	0.48E+04	1230	160	1700	200	1.06E+04	0.17E+04	3.69E+04	0.44E+04	7.7E+03	1.8E+03	5.5	3.8	890	140	6.51E+07	0.74E+07	1.73E+08	0.20E+08	1170	160	1530	190	459	94	3.20E+05	0.66E+05	5330	650	15.4	5.7	2750	420	5.5	3.8	890	140	15.4	5.7	2750	420
Output_1_31	Bischoff_1a_031	24/11/2017 (6) 17:36:36.72	24/11/2017 (6)	17:36:36.72	80.78	Bischoff_1a_031	280	Normal	1	2.96E+04	0.54E+04	2.17E+05	0.69E+05	1160	230	2.25E+04	0.38E+04	6.3E+04	1.6E+04	3.3E+03	1.1E+03	3.12E+04	0.69E+04	1180	150	1640	200	9.1E+03	1.5E+03	3.51E+04	0.44E+04	5.4E+03	1.1E+03	10.7	6.0	720	130	6.23E+07	0.73E+07	1.66E+08	0.19E+08	1290	190	1480	180	830	210	2.69E+05	0.59E+05	5630	690	20.3	6.9	2510	370	10.7	6.0	720	130	20.3	6.9	2510	370
Output_1_32	Bischoff_1a_032	24/11/2017 (6) 17:38:07.69	24/11/2017 (6)	17:38:07.69	80.81	Bischoff_1a_032	280	Normal	1	3.21E+04	0.56E+04	2.21E+05	0.68E+05	1110	220	2.67E+04	0.43E+04	6.7E+04	1.4E+04	2400	990	2.85E+04	0.68E+04	1140	150	1650	210	9.2E+03	1.5E+03	3.53E+04	0.46E+04	6.1E+03	1.7E+03	4.1	4.0	790	130	6.16E+07	0.76E+07	1.65E+08	0.20E+08	1160	170	1390	190	480	130	2.72E+05	0.61E+05	5380	670	6.1	3.8	3250	510	4.1	4.0	790	130	6.1	3.8	3250	510
Output_1_33	Bischoff_1a_033	24/11/2017 (6) 17:39:59.64	24/11/2017 (6)	17:39:59.64	80.86	Bischoff_1a_033	280	Normal	1	3.18E+04	0.54E+04	1.04E+05	0.32E+05	1250	230	3.44E+04	0.49E+04	7.6E+04	1.7E+04	2.0E+03	1.0E+03	2.73E+04	0.66E+04	1180	150	1740	220	1.32E+04	0.19E+04	3.60E+04	0.46E+04	4000	930	1.9	3.1	1050	160	6.47E+07	0.79E+07	1.74E+08	0.21E+08	1270	180	1390	190	278	59	1.84E+05	0.41E+05	5540	670	4.9	3.6	3000	430	1.9	3.1	1050	160	4.9	3.6	3000	430
Output_1_34	Bischoff_1a_034	24/11/2017 (6) 17:41:27.70	24/11/2017 (6)	17:41:27.70	80.8	Bischoff_1a_034	280	Normal	1	3.02E+04	0.53E+04	6.6E+04	1.8E+04	1190	240	3.37E+04	0.47E+04	9.4E+04	2.2E+04	990	800	2.54E+04	0.58E+04	1210	150	1700	210	1.39E+04	0.19E+04	3.53E+04	0.45E+04	2090	450	-5.3	1.0	1190	170	6.49E+07	0.79E+07	1.75E+08	0.21E+08	1190	170	1290	180	171	35	1.05E+05	0.25E+05	5590	670	3.8	3.4	2480	340	-5.3	1.0	1190	170	3.8	3.4	2480	340
Output_1_35	Bischoff_1a_035	24/11/2017 (6) 17:43:01.72	24/11/2017 (6)	17:43:01.72	80.78	Bischoff_1a_035	280	Normal	1	3.09E+04	0.56E+04	5.6E+04	1.7E+04	1320	230	3.43E+04	0.48E+04	9.5E+04	2.4E+04	1100	860	2.56E+04	0.60E+04	1200	160	1720	210	1.32E+04	0.18E+04	3.57E+04	0.45E+04	1700	380	3.0	3.3	1130	160	6.48E+07	0.79E+07	1.75E+08	0.21E+08	1210	170	1430	200	133	26	7.9E+04	2.0E+04	5650	680	5.5	3.6	2570	350	3.0	3.3	1130	160	5.5	3.6	2570	350
Output_1_36	Bischoff_1a_036	24/11/2017 (6) 17:44:32.70	24/11/2017 (6)	17:44:32.70	80.8	Bischoff_1a_036	280	Normal	1	2.44E+04	0.46E+04	6.9E+04	2.4E+04	1280	240	3.12E+04	0.43E+04	6.2E+04	1.6E+04	900	840	2.88E+04	0.67E+04	1170	150	1740	220	1.39E+04	0.19E+04	3.36E+04	0.42E+04	1100	220	-0.2	2.7	1220	180	6.46E+07	0.79E+07	1.74E+08	0.21E+08	1350	180	1240	160	140	28	6.3E+04	1.7E+04	5700	690	3.1	3.2	2280	300	-0.2	2.7	1220	180	3.1	3.2	2280	300
Output_1_37	Bischoff_1a_037	24/11/2017 (6) 17:46:05.69	24/11/2017 (6)	17:46:05.69	80.81	Bischoff_1a_037	280	Normal	1	1.67E+04	0.30E+04	6.1E+04	2.4E+04	1270	240	3.04E+04	0.42E+04	3.74E+04	0.92E+04	1060	970	3.09E+04	0.76E+04	1220	160	1720	220	1.45E+04	0.19E+04	3.11E+04	0.39E+04	670	130	4.0	3.5	1350	190	6.39E+07	0.79E+07	1.72E+08	0.21E+08	1380	180	1050	140	121	24	5.3E+04	1.2E+04	5680	690	3.8	3.4	2050	270	4.0	3.5	1350	190	3.8	3.4	2050	270
Output_1_38	Bischoff_1a_038	24/11/2017 (6) 17:47:37.71	24/11/2017 (6)	17:47:37.71	80.79	Bischoff_1a_038	280	Normal	1	1.29E+04	0.22E+04	6.4E+04	2.4E+04	1240	240	3.09E+04	0.43E+04	2.53E+04	0.65E+04	1260	960	3.45E+04	0.86E+04	1230	160	1650	210	1.50E+04	0.19E+04	2.98E+04	0.37E+04	730	170	-5.3	1.0	1410	200	6.35E+07	0.78E+07	1.72E+08	0.21E+08	1370	190	1060	140	102	21	5.5E+04	1.2E+04	5580	680	4.1	3.4	2060	270	-5.3	1.0	1410	200	4.1	3.4	2060	270
Output_1_39	Bischoff_1a_039	24/11/2017 (6) 17:49:21.66	24/11/2017 (6)	17:49:21.66	80.84	Bischoff_1a_039	280	Normal	1	1.01E+04	0.17E+04	5.8E+04	2.4E+04	1300	240	3.51E+04	0.53E+04	1.29E+04	0.40E+04	1.5E+03	1.2E+03	3.31E+04	0.81E+04	1130	150	1640	220	1.65E+04	0.22E+04	3.01E+04	0.37E+04	600	130	3.3	3.4	1640	230	6.39E+07	0.79E+07	1.71E+08	0.21E+08	1410	200	1130	150	86	16	5.8E+04	1.2E+04	5810	710	2.0	3.0	2280	300	3.3	3.4	1640	230	2.0	3.0	2280	300
Output_1_40	Bischoff_1a_040	24/11/2017 (6) 17:50:57.70	24/11/2017 (6)	17:50:57.70	80.8	Bischoff_1a_040	280	Normal	1	7.2E+03	1.4E+03	5.6E+04	2.1E+04	1200	240	3.44E+04	0.54E+04	7.9E+03	2.5E+03	1.2E+03	1.1E+03	3.46E+04	0.84E+04	1180	160	1710	220	1.69E+04	0.23E+04	2.90E+04	0.36E+04	402	65	4.7	3.6	1670	240	6.31E+07	0.79E+07	1.71E+08	0.21E+08	1380	190	1090	140	81	17	5.18E+04	0.96E+04	5830	720	4.6	3.5	2060	280	4.7	3.6	1670	240	4.6	3.5	2060	280
Output_1_41	Bischoff_1a_041	24/11/2017 (6) 17:52:27.66	24/11/2017 (6)	17:52:27.66	80.84	Bischoff_1a_041	280	Normal	1	5.8E+03	1.1E+03	6.4E+04	2.5E+04	1190	240	3.63E+04	0.54E+04	5.2E+03	1.2E+03	1.8E+03	1.3E+03	3.47E+04	0.87E+04	1150	150	1710	220	1.69E+04	0.23E+04	2.89E+04	0.36E+04	307	54	-5.3	1.0	1580	230	6.31E+07	0.79E+07	1.69E+08	0.21E+08	1340	190	1020	140	108	21	5.2E+04	1.0E+04	5870	720	3.2	3.3	1990	280	-5.3	1.0	1580	230	3.2	3.3	1990	280
Output_1_42	Bischoff_1a_042	24/11/2017 (6) 17:53:56.69	24/11/2017 (6)	17:53:56.69	80.81	Bischoff_1a_042	280	Normal	1	4890	890	6.4E+04	2.6E+04	1200	240	3.75E+04	0.57E+04	7.1E+03	1.5E+03	1.6E+03	1.2E+03	3.43E+04	0.96E+04	1130	150	1730	220	1.47E+04	0.21E+04	2.72E+04	0.34E+04	224	44	3.0	3.3	1240	180	6.26E+07	0.79E+07	1.69E+08	0.21E+08	1190	170	970	130	87	17	3.24E+04	0.69E+04	5820	720	13.9	5.5	1690	250	3.0	3.3	1240	180	13.9	5.5	1690	250
Output_1_43	Bischoff_1a_043	24/11/2017 (6) 17:55:24.66	24/11/2017 (6)	17:55:24.66	80.84	Bischoff_1a_043	280	Normal	1	5.4E+03	1.0E+03	6.6E+04	2.6E+04	1200	240	4.07E+04	0.64E+04	9.99E+03	0.21E+04	1.4E+03	1.1E+03	3.7E+04	1.1E+04	1100	150	1560	210	1.28E+04	0.18E+04	2.81E+04	0.36E+04	224	46	-5.3	1.0	1090	160	6.22E+07	0.78E+07	1.69E+08	0.21E+08	1200	180	1100	160	82	17	3.37E+04	0.67E+04	5930	740	6.9	3.9	1660	250	-5.3	1.0	1090	160	6.9	3.9	1660	250
Output_1_44	Bischoff_1a_044	24/11/2017 (6) 17:56:52.61	24/11/2017 (6)	17:56:52.61	80.89	Bischoff_1a_044	280	Normal	1	4070	770	6.4E+04	2.4E+04	1060	230	4.88E+04	0.80E+04	6.5E+03	1.5E+03	2.2E+03	1.4E+03	3.31E+04	0.90E+04	1110	150	1690	220	1.25E+04	0.18E+04	3.01E+04	0.40E+04	238	46	3.3	3.4	1120	160	6.17E+07	0.78E+07	1.67E+08	0.21E+08	1210	190	1170	170	88	18	3.63E+04	0.65E+04	5930	770	5.3	3.6	1570	250	3.3	3.4	1120	160	5.3	3.6	1570	250
Output_1_45	Bischoff_1a_045	24/11/2017 (6) 17:58:22.67	24/11/2017 (6)	17:58:22.67	80.83	Bischoff_1a_045	280	Normal	1	3840	750	9.2E+04	3.3E+04	1180	240	5.26E+04	0.89E+04	6.7E+03	1.7E+03	1.5E+03	1.2E+03	4.3E+04	1.3E+04	1110	160	1620	210	1.16E+04	0.17E+04	3.00E+04	0.40E+04	231	47	3.7	3.4	1090	170	6.13E+07	0.78E+07	1.67E+08	0.21E+08	1270	200	1220	180	85	17	3.13E+04	0.55E+04	6130	780	10.7	5.3	1580	240	3.7	3.4	1090	170	10.7	5.3	1580	240
Output_1_46	Bischoff_1a_046	24/11/2017 (6) 17:59:52.64	24/11/2017 (6)	17:59:52.64	80.86	Bischoff_1a_046	280	Normal	1	2220	440	1.89E+05	0.62E+05	1250	240	4.56E+04	0.77E+04	3640	820	6.7E+03	2.2E+03	6.8E+04	1.6E+04	1030	140	1530	190	1.08E+04	0.16E+04	2.79E+04	0.39E+04	270	48	-5.3	1.0	1000	160	5.74E+07	0.75E+07	1.55E+08	0.20E+08	1150	190	1170	190	105	21	2.36E+04	0.41E+04	5640	720	18.6	6.3	1530	240	-5.3	1.0	1000	160	18.6	6.3	1530	240
Output_1_47	Bischoff_1a_047	24/11/2017 (6) 18:01:21.67	24/11/2017 (6)	18:01:21.67	80.83	Bischoff_1a_047	280	Normal	1	1430	280	2.16E+05	0.74E+05	1070	230	4.05E+04	0.83E+04	2360	510	1.65E+04	0.38E+04	1.46E+05	0.28E+05	880	140	1200	190	1.08E+04	0.16E+04	2.31E+04	0.37E+04	271	47	4.5	3.6	900	150	4.86E+07	0.72E+07	1.30E+08	0.19E+08	1210	220	980	170	144	27	2.59E+04	0.51E+04	4740	690	30.2	9.0	1560	260	4.5	3.6	900	150	30.2	9.0	1560	260
Output_1_48	Bischoff_1a_048	24/11/2017 (6) 18:02:50.64	24/11/2017 (6)	18:02:50.64	80.86	Bischoff_1a_048	280	Normal	1	1040	240	2.26E+05	0.79E+05	1070	210	2.98E+04	0.67E+04	2290	590	2.08E+04	0.42E+04	1.87E+05	0.33E+05	750	140	1100	190	9.8E+03	1.6E+03	2.01E+04	0.33E+04	236	42	5.2	3.7	780	150	4.11E+07	0.68E+07	1.11E+08	0.19E+08	980	200	760	130	144	25	1.82E+04	0.40E+04	4220	650	27.1	7.6	1340	240	5.2	3.7	780	150	27.1	7.6	1340	240
Output_1_49	Bischoff_1a_049	24/11/2017 (6) 18:04:19.51	24/11/2017 (6)	18:04:19.51	80.99	Bischoff_1a_049	280	Normal	1	920	190	2.63E+05	0.88E+05	1120	230	2.42E+04	0.57E+04	1840	440	2.39E+04	0.42E+04	2.10E+05	0.34E+05	620	130	950	170	8.2E+03	1.4E+03	1.57E+04	0.27E+04	330	54	5.1	3.7	660	140	3.47E+07	0.64E+07	9.4E+07	1.8E+07	780	180	516	87	190	31	1.43E+04	0.32E+04	3730	620	40.8	9.9	1050	200	5.1	3.7	660	140	40.8	9.9	1050	200
Output_1_50	Bischoff_1a_050	24/11/2017 (6) 18:05:48.54	24/11/2017 (6)	18:05:48.54	80.96	Bischoff_1a_050	280	Normal	1	940	190	2.76E+05	0.95E+05	1090	210	1.45E+04	0.36E+04	2100	460	2.96E+04	0.46E+04	2.48E+05	0.36E+05	490	110	780	160	5050	790	1.25E+04	0.22E+04	342	53	6.3	3.9	342	85	2.78E+07	0.58E+07	7.5E+07	1.6E+07	370	94	458	85	182	28	1.20E+04	0.32E+04	3080	540	40.5	9.3	600	100	6.3	3.9	342	85	40.5	9.3	600	100
Output_1_51	Bischoff_1a_051	24/11/2017 (6) 18:07:17.56	24/11/2017 (6)	18:07:17.56	80.94	Bischoff_1a_051	280	Normal	1	1410	280	3.5E+05	1.2E+05	990	220	6.6E+03	1.8E+03	2830	670	3.49E+04	0.49E+04	3.05E+05	0.41E+05	415	99	610	130	4070	570	9.9E+03	1.9E+03	504	71	7.4	4.0	184	51	2.08E+07	0.50E+07	5.8E+07	1.4E+07	159	41	438	94	258	37	1.66E+04	0.39E+04	2460	460	52	11	501	77	7.4	4.0	184	51	52	11	501	77
Output_1_52	Bischoff_1a_052	24/11/2017 (6) 18:08:47.55	24/11/2017 (6)	18:08:47.55	80.95	Bischoff_1a_052	280	Normal	1	1130	230	1.10E+05	0.57E+05	1030	210	4.7E+03	1.6E+03	1630	430	4.00E+04	0.51E+04	3.49E+05	0.43E+05	235	60	316	84	3550	470	6.8E+03	1.2E+03	550	78	8.5	4.2	108	37	7.1E+06	2.3E+06	1.93E+07	0.61E+07	88	30	316	66	262	37	1.66E+04	0.37E+04	1360	230	49	10	469	72	8.5	4.2	108	37	49	10	469	72
Output_1_53	Bischoff_1a_053	24/11/2017 (6) 18:10:24.61	24/11/2017 (6)	18:10:24.61	80.89	Bischoff_1a_053	280	Normal	1	750	190	1.11E+05	0.56E+05	900	200	3.4E+03	1.5E+03	930	230	4.12E+04	0.53E+04	3.64E+05	0.46E+05	98	52	248	74	3450	460	5360	880	501	79	20.3	6.3	79	38	3.7E+06	1.6E+06	1.10E+07	0.46E+07	98	39	207	36	246	35	9.8E+03	2.9E+03	1230	210	59	12	422	65	20.3	6.3	79	38	59	12	422	65
Output_1_54	Bischoff_1a_054	24/11/2017 (6) 18:11:53.59	24/11/2017 (6)	18:11:53.59	80.91	Bischoff_1a_054	280	Normal	1	670	140	1.15E+05	0.55E+05	960	200	4.0E+03	1.7E+03	560	100	4.13E+04	0.54E+04	3.64E+05	0.46E+05	144	59	224	75	3700	500	5.8E+03	1.0E+03	525	83	8.8	4.3	78	38	3.6E+06	1.6E+06	1.07E+07	0.45E+07	88	40	242	49	231	34	1.55E+04	0.40E+04	1130	200	53	11	395	60	8.8	4.3	78	38	53	11	395	60
