Repository: orthospar/TraceElements-Cassiterite

# TraceElements-Cassiterite
 Data and R code for "The distribution of trace elements in cassiterite"

File: Laser/laser_JB.csv (part 1 of 6)
SPOT_ID,LOCALITY,SAMPLE,STYLE,IS,RELDIST,Source file,DateTime,Date,Time,Duration(s),Comments,Total points,Selection type,Components,Sn117_CPS,Sn117_CPS_Int2SE,Sn117_CPS_LOD,IntStdWv,IntStdWv_Int2SE,IntStdWv_LOD,Li_ppm_m7,Li_ppm_m7_Int2SE,Li_ppm_m7_LOD,Al_ppm_m27,Al_ppm_m27_Int2SE,Al_ppm_m27_LOD,Si_ppm_m29,Si_ppm_m29_Int2SE,Si_ppm_m29_LOD,P_ppm_m31,P_ppm_m31_Int2SE,P_ppm_m31_LOD,Ca_ppm_m44,Ca_ppm_m44_Int2SE,Ca_ppm_m44_LOD,Sc_ppm_m45,Sc_ppm_m45_Int2SE,Sc_ppm_m45_LOD,Ti_ppm_m49,Ti_ppm_m49_Int2SE,Ti_ppm_m49_LOD,V_ppm_m51,V_ppm_m51_Int2SE,V_ppm_m51_LOD,Cr_ppm_m52,Cr_ppm_m52_Int2SE,Cr_ppm_m52_LOD,Mn_ppm_m55,Mn_ppm_m55_Int2SE,Mn_ppm_m55_LOD,Fe_ppm_m57,Fe_ppm_m57_Int2SE,Fe_ppm_m57_LOD,Co_ppm_m59,Co_ppm_m59_Int2SE,Co_ppm_m59_LOD,Ni_ppm_m60,Ni_ppm_m60_Int2SE,Ni_ppm_m60_LOD,Cu_ppm_m65,Cu_ppm_m65_Int2SE,Cu_ppm_m65_LOD,Zn_ppm_m66,Zn_ppm_m66_Int2SE,Zn_ppm_m66_LOD,Ga_ppm_m69,Ga_ppm_m69_Int2SE,Ga_ppm_m69_LOD,Ga_ppm_m71,Ga_ppm_m71_Int2SE,Ga_ppm_m71_LOD,Ge_ppm_m72,Ge_ppm_m72_Int2SE,Ge_ppm_m72_LOD,As_ppm_m75,As_ppm_m75_Int2SE,As_ppm_m75_LOD,m77__Cl_CPS,m77__Cl_CPS_Int2SE,m77__Cl_CPS_LOD,Se_ppm_m82,Se_ppm_m82_Int2SE,Se_ppm_m82_LOD,Kr83_CPS,Kr83_CPS_Int2SE,Kr83_CPS_LOD,Rb_ppm_m85,Rb_ppm_m85_Int2SE,Rb_ppm_m85_LOD,Sr_ppm_m88,Sr_ppm_m88_Int2SE,Sr_ppm_m88_LOD,Y_ppm_m89,Y_ppm_m89_Int2SE,Y_ppm_m89_LOD,Zr_ppm_m90,Zr_ppm_m90_Int2SE,Zr_ppm_m90_LOD,Nb_ppm_m93,Nb_ppm_m93_Int2SE,Nb_ppm_m93_LOD,Mo_ppm_m97,Mo_ppm_m97_Int2SE,Mo_ppm_m97_LOD,In_ppm_m113,In_ppm_m113_Int2SE,In_ppm_m113_LOD,Sn_ppm_m119,Sn_ppm_m119_Int2SE,Sn_ppm_m119_LOD,Sb_ppm_m121,Sb_ppm_m121_Int2SE,Sb_ppm_m121_LOD,Cs_ppm_m133,Cs_ppm_m133_Int2SE,Cs_ppm_m133_LOD,Ba_ppm_m138,Ba_ppm_m138_Int2SE,Ba_ppm_m138_LOD,La_ppm_m139,La_ppm_m139_Int2SE,La_ppm_m139_LOD,Ce_ppm_m140,Ce_ppm_m140_Int2SE,Ce_ppm_m140_LOD,Nd_ppm_m146,Nd_ppm_m146_Int2SE,Nd_ppm_m146_LOD,Lu_ppm_m175,Lu_ppm_m175_Int2SE,Lu_ppm_m175_LOD,Hf_ppm_m179,Hf_ppm_m179_Int2SE,Hf_ppm_m179_LOD,Ta_ppm_m181,Ta_ppm_m181_Int2SE,Ta_ppm_m181_LOD,W_ppm_m182,W_ppm_m182_Int2SE,W_ppm_m182_LOD,W_ppm_m183,W_ppm_m183_Int2SE,W_ppm_m183_LOD,Tl_ppm_m205,Tl_ppm_m205_Int2SE,Tl_ppm_m205_LOD,Pb_ppm_m208,Pb_ppm_m208_Int2SE,Pb_ppm_m208_LOD,Bi_ppm_m209,Bi_ppm_m209_Int2SE,Bi_ppm_m209_LOD,Th_ppm_m232,Th_ppm_m232_Int2SE,Th_ppm_m232_LOD,U_ppm_m238,U_ppm_m238_Int2SE,U_ppm_m238_LOD
Bamboo_1,Bamboo Creek,BC1,Pegmatite,117Sn,NA,Jason_cass_3,21/02/2018 (4) 17:19:15.34,21/02/2018 (4),19:15.3,29.043,CS14_Bamboo_I_1,29,Normal,1,1.43E+07,1.20E+06,NaN,78.8,1,NaN,Below LOD,Below LOD,2.2,405,18,9.6,Below LOD,Below LOD,94000,Below LOD,Below LOD,400,Below LOD,Below LOD,1200,Below LOD,Below LOD,3.5,2420,130,7.4,Below LOD,Below LOD,1.6,23.6,7.9,17,532,30,21,12230,680,57,14.1,1.5,0.51,89.2,8.1,6.5,Below LOD,Below LOD,4.3,10,2.8,3.6,11.5,1.3,1.4,14,1.3,0.061,Below LOD,Below LOD,7,Below LOD,Below LOD,4.2,2,11,NaN,Below LOD,Below LOD,18,2,42,NaN,Below LOD,Below LOD,1,Below LOD,Below LOD,0.26,0.1,0.061,0.024,4810,210,0.23,6840,240,0.025,236,95,1,Below LOD,Below LOD,2.1,7.03E+05,8.30E+03,4.8,36,16,1.5,1.69,0.38,0.54,0.59,0.19,0.13,0.226,0.093,0.024,0.3,0.14,0.024,Below LOD,Below LOD,0.11,Below LOD,Below LOD,0.015,861,49,0.11,5780,400,0.015,176,40,0.066,270,11,0.12,Below LOD,Below LOD,0.28,Below LOD,Below LOD,0.26,Below LOD,Below LOD,0.49,Below LOD,Below LOD,0.024,10.89,0.63,0.067
Bamboo_2,Bamboo Creek,BC1,Pegmatite,117Sn,NA,Jason_cass_3,21/02/2018 (4) 17:20:25.47,21/02/2018 (4),20:25.5,29.105,CS14_Bamboo_I_2,28,Normal,1,1.49E+07,1.40E+06,NaN,78.8,1,NaN,2.4,1.3,2,393,19,8.6,Below LOD,Below LOD,86000,Below LOD,Below LOD,370,Below LOD,Below LOD,1100,Below LOD,Below LOD,3.2,2460,120,3.5,Below LOD,Below LOD,1.5,20.2,6.2,15,548,30,19,12720,700,36,12,1.1,0.57,78.7,7.7,6.3,Below LOD,Below LOD,5,13.5,2.4,3.3,11.63,0.88,1.3,12.5,1.4,0.36,Below LOD,Below LOD,6.3,Below LOD,Below LOD,3.7,2,12,NaN,Below LOD,Below LOD,16,38,53,NaN,Below LOD,Below LOD,0.92,Below LOD,Below LOD,0.21,0.11,0.059,0.023,4900,250,0.18,6910,230,0.17,86,78,0.56,Below LOD,Below LOD,1.7,7.07E+05,1.50E+04,4.7,23,14,1.3,1.81,0.39,0.49,0.54,0.2,0.13,0.37,0.14,0.023,0.32,0.14,0.077,Below LOD,Below LOD,0.1,Below LOD,Below LOD,0.039,875,40,0.1,6060,390,0.038,69,44,0.063,269,11,0.12,Below LOD,Below LOD,0.18,Below LOD,Below LOD,0.91,Below LOD,Below LOD,0.41,Below LOD,Below LOD,0.023,12.03,0.76,0.054
Bamboo_3,Bamboo Creek,BC1,Pegmatite,117Sn,NA,Jason_cass_3,21/02/2018 (4) 17:21:35.70,21/02/2018 (4),21:35.7,29.087,CS14_Bamboo_I_3,29,Normal,1,1.50E+07,1.40E+06,NaN,78.8,1,NaN,Below LOD,Below LOD,1.9,375,22,8.9,Below LOD,Below LOD,87000,Below LOD,Below LOD,370,Below LOD,Below LOD,1100,Below LOD,Below LOD,3,2530,140,5.4,Below LOD,Below LOD,1.4,Below LOD,Below LOD,15,529,39,19,12780,860,41,12.3,1.1,0.57,75.2,6.2,5.4,Below LOD,Below LOD,4.3,13.8,3.2,3.3,12.1,1.1,1.3,13.3,1.4,0.27,Below LOD,Below LOD,6.4,Below LOD,Below LOD,4,-4.7,9.4,NaN,Below LOD,Below LOD,16,45,67,NaN,Below LOD,Below LOD,0.89,Below LOD,Below LOD,0.22,Below LOD,Below LOD,0.11,4880,240,0.13,6870,260,0.17,129,72,0.73,Below LOD,Below LOD,1.8,7.04E+05,8.80E+03,4.5,19,16,1.4,1.68,0.44,0.42,0.52,0.23,0.14,0.37,0.11,0.065,0.184,0.09,0.081,Below LOD,Below LOD,0.1,Below LOD,Below LOD,0.041,890,48,0.1,6410,430,0.04,111,43,0.26,271,13,0.11,Below LOD,Below LOD,0.21,Below LOD,Below LOD,0.27,Below LOD,Below LOD,0.42,Below LOD,Below LOD,0.12,11.09,0.85,0.092
Bamboo_4,Bamboo Creek,BC1,Pegmatite,117Sn,NA,Jason_cass_3,21/02/2018 (4) 17:22:45.88,21/02/2018 (4),22:45.9,29.049,CS14_Bamboo_I_4,29,Normal,1,1.49E+07,1.40E+06,NaN,78.8,1,NaN,3,1.1,1.9,352,19,9.4,Below LOD,Below LOD,90000,Below LOD,Below LOD,380,Below LOD,Below LOD,1100,Below LOD,Below LOD,3.3,2520,110,6.8,Below LOD,Below LOD,1.4,16.9,6.2,16,558,29,19,12610,580,39,13.5,1.4,0.59,81.8,8.2,6.5,Below LOD,Below LOD,4.3,13.6,3.2,3.3,11.7,1,1.3,12.4,1.2,0.26,Below LOD,Below LOD,6.2,Below LOD,Below LOD,3.7,4,10,NaN,Below LOD,Below LOD,17,-31,62,NaN,Below LOD,Below LOD,0.93,Below LOD,Below LOD,0.23,0.077,0.056,0.062,5030,200,0.12,6780,190,0.13,99,72,0.82,Below LOD,Below LOD,1.9,7.11E+05,1.10E+04,5.1,24,16,1.3,2.49,0.56,0.49,0.44,0.15,0.038,0.204,0.089,0.023,0.29,0.12,0.061,Below LOD,Below LOD,0.36,Below LOD,Below LOD,0.04,945,45,0.36,7350,410,0.014,89,39,0.063,251,12,0.32,Below LOD,Below LOD,0.19,Below LOD,Below LOD,0.45,Below LOD,Below LOD,0.47,Below LOD,Below LOD,0.023,11.44,0.76,0.054
Bamboo_5,Bamboo Creek,BC1,Pegmatite,117Sn,NA,Jason_cass_3,21/02/2018 (4) 17:26:17.00,21/02/2018 (4),26:17.0,29.066,CS14_Bamboo_I_5,28,Normal,1,1.47E+07,1.20E+06,NaN,78.8,1,NaN,4.8,1.5,1.9,346,20,9.3,Below LOD,Below LOD,89000,Below LOD,Below LOD,370,Below LOD,Below LOD,1100,Below LOD,Below LOD,3.2,2470,130,7,Below LOD,Below LOD,1.4,Below LOD,Below LOD,15,601,36,19,13420,630,40,13,1.4,0.55,75,7.9,5.4,Below LOD,Below LOD,4.3,10.6,2.8,3.5,9.6,1.3,1.3,12.3,1.1,0.2,Below LOD,Below LOD,6,Below LOD,Below LOD,3.8,8,13,NaN,Below LOD,Below LOD,18,30,40,NaN,Below LOD,Below LOD,0.93,Below LOD,Below LOD,0.23,Below LOD,Below LOD,0.14,5180,260,0.16,6830,220,0.097,91,91,0.57,Below LOD,Below LOD,2.2,6.97E+05,9.30E+03,4.1,21,16,1.4,3.03,0.4,0.53,0.51,0.17,0.19,0.29,0.12,0.13,0.28,0.11,0.092,Below LOD,Below LOD,0.37,Below LOD,Below LOD,0.078,967,46,0.43,8200,460,0.05,105,41,0.064,247,23,0.33,Below LOD,Below LOD,0.13,0.35,0.23,0.28,Below LOD,Below LOD,0.42,Below LOD,Below LOD,0.08,12.18,0.82,0.055
Bamboo_6,Bamboo Creek,BC1,Pegmatite,117Sn,NA,Jason_cass_3,21/02/2018 (4) 17:27:27.18,21/02/2018 (4),27:27.2,29.179,CS14_Bamboo_I_6,29,Normal,1,1.48E+07,1.40E+06,NaN,78.8,1,NaN,Below LOD,Below LOD,1.7,342,17,9.2,Below LOD,Below LOD,87000,Below LOD,Below LOD,370,Below LOD,Below LOD,1100,Below LOD,Below LOD,3.2,2480,130,4.5,Below LOD,Below LOD,1.5,Below LOD,Below LOD,16,673,42,19,14870,760,38,13.5,1.4,0.54,73.3,9.3,10,Below LOD,Below LOD,4.4,17.6,3.6,3,11.47,0.95,1.2,13.4,1.1,0.23,Below LOD,Below LOD,6.1,Below LOD,Below LOD,3.4,-1,10,NaN,Below LOD,Below LOD,17,65,55,NaN,Below LOD,Below LOD,0.97,Below LOD,Below LOD,0.24,0.133,0.07,0.023,5720,260,0.2,7790,240,0.2,127,84,0.2,Below LOD,Below LOD,2,7.15E+05,1.30E+04,6.1,4,13,1.3,1.34,0.43,0.48,0.56,0.17,0.11,0.208,0.073,0.023,0.145,0.073,0.022,Below LOD,Below LOD,0.1,Below LOD,Below LOD,0.014,1072,52,0.1,8860,600,0.014,89,50,0.062,209.3,9.1,0.32,Below LOD,Below LOD,0.11,Below LOD,Below LOD,0.27,Below LOD,Below LOD,0.44,Below LOD,Below LOD,0.022,12.56,0.92,0.019
Bamboo_7,Bamboo Creek,BC1,Pegmatite,117Sn,NA,Jason_cass_3,21/02/2018 (4) 17:28:37.54,21/02/2018 (4),28:37.5,29.098,CS14_Bamboo_I_7,29,Normal,1,1.49E+07,1.30E+06,NaN,78.8,1,NaN,Below LOD,Below LOD,1.8,473,21,9.2,Below LOD,Below LOD,89000,Below LOD,Below LOD,370,Below LOD,Below LOD,1100,Below LOD,Below LOD,3.1,2590,160,6.2,Below LOD,Below LOD,1.5,Below LOD,Below LOD,16,717,51,20,15990,990,39,13.3,1.6,0.43,76.3,7.4,6.1,Below LOD,Below LOD,4.4,19.4,2.6,2.9,14.9,1.7,1.3,15.3,1.3,0.059,Below LOD,Below LOD,6,Below LOD,Below LOD,3.2,2,13,NaN,Below LOD,Below LOD,15,9,52,NaN,Below LOD,Below LOD,1,Below LOD,Below LOD,0.14,0.103,0.056,0.023,5570,280,0.16,8340,330,0.34,173,93,0.87,Below LOD,Below LOD,2.2,7.11E+05,1.20E+04,6.3,31,14,1.2,1.54,0.4,0.51,0.71,0.23,0.18,0.251,0.099,0.024,0.152,0.069,0.11,Below LOD,Below LOD,0.11,Below LOD,Below LOD,0.042,1068,55,0.11,8700,610,0.014,136,36,0.064,214,12,0.34,Below LOD,Below LOD,0.2,Below LOD,Below LOD,0.23,Below LOD,Below LOD,0.37,Below LOD,Below LOD,0.023,11.71,0.58,0.02
Bamboo_8,Bamboo Creek,BC1,Pegmatite,117Sn,NA,Jason_cass_3,21/02/2018 (4) 17:29:48.07,21/02/2018 (4),29:48.1,29.042,CS14_Bamboo_I_8,29,Normal,1,1.50E+07,1.30E+06,NaN,78.8,1,NaN,Below LOD,Below LOD,1.8,501,31,8.9,Below LOD,Below LOD,85000,Below LOD,Below LOD,360,Below LOD,Below LOD,1000,Below LOD,Below LOD,3.1,2690,120,6.9,Below LOD,Below LOD,1.5,27,11,15,709,49,19,1.68E+04,1.10E+03,36,13.9,1.6,0.51,83.8,6.4,16,Below LOD,Below LOD,4,24.4,4.9,3.2,15.3,1.5,1.3,16.1,1.7,0.057,Below LOD,Below LOD,5.4,Below LOD,Below LOD,3.2,1.9,9,NaN,Below LOD,Below LOD,17,38,49,NaN,Below LOD,Below LOD,0.9,Below LOD,Below LOD,0.16,0.1,0.058,0.022,5590,310,0.16,8400,360,0.22,182,97,0.93,Below LOD,Below LOD,1.9,7.12E+05,1.20E+04,7.6,44,18,1.1,1.66,0.33,0.47,0.43,0.18,0.14,0.207,0.092,0.023,0.211,0.096,0.061,Below LOD,Below LOD,0.1,Below LOD,Below LOD,0.014,1059,59,0.1,8700,640,0.058,124,35,0.062,224.6,9.6,0.11,Below LOD,Below LOD,0.096,0.42,0.52,0.28,Below LOD,Below LOD,0.37,Below LOD,Below LOD,0.022,11.38,0.65,0.019
Bamboo_9,Bamboo Creek,BC1,Pegmatite,117Sn,NA,Jason_cass_3,21/02/2018 (4) 17:30:58.22,21/02/2018 (4),30:58.2,29.072,CS14_Bamboo_I_9,29,Normal,1,1.50E+07,1.30E+06,NaN,78.8,1,NaN,Below LOD,Below LOD,1.8,483,27,9.3,Below LOD,Below LOD,90000,Below LOD,Below LOD,370,Below LOD,Below LOD,1000,Below LOD,Below LOD,3.1,2600,130,4.6,Below LOD,Below LOD,1.4,15.7,9,16,650,44,19,15660,920,37,13.7,1.3,0.46,81.8,8.3,5.5,Below LOD,Below LOD,4.6,20.9,4,3,14.3,1,1.3,17.2,1.3,0.16,Below LOD,Below LOD,5.3,Below LOD,Below LOD,3.2,-2,11,NaN,Below LOD,Below LOD,16,-4,60,NaN,Below LOD,Below LOD,0.97,Below LOD,Below LOD,0.22,Below LOD,Below LOD,0.063,5360,320,0.16,7930,360,0.083,109,88,0.57,Below LOD,Below LOD,2,7.11E+05,1.30E+04,12,21,22,1.1,1.38,0.3,0.5,0.35,0.14,0.18,0.281,0.095,0.023,0.154,0.086,0.078,Below LOD,Below LOD,0.1,Below LOD,Below LOD,0.014,1029,61,0.29,8340,620,0.014,102,40,0.063,215.1,9.6,0.12,Below LOD,Below LOD,0.17,Below LOD,Below LOD,0.27,Below LOD,Below LOD,0.35,Below LOD,Below LOD,0.023,10.46,0.56,0.02
Bamboo_10,Bamboo Creek,BC1,Pegmatite,117Sn,NA,Jason_cass_3,21/02/2018 (4) 17:32:08.43,21/02/2018 (4),32:08.4,29.079,CS14_Bamboo_I_10,28,Normal,1,1.24E+07,1.60E+06,NaN,78.8,1,NaN,4.6,2.6,2.1,546,53,11,Below LOD,Below LOD,1.10E+05,Below LOD,Below LOD,440,Below LOD,Below LOD,1200,3.9,2,3.6,2540,190,8.3,Below LOD,Below LOD,1.6,25,9.7,18,665,57,23,1.51E+04,1.20E+03,48,12.5,1.3,0.53,78,10,7.8,Below LOD,Below LOD,4.8,22.8,3.9,4.1,14.5,1.5,1.5,15.6,1.9,0.19,Below LOD,Below LOD,6.4,29,13,3.5,1,12,NaN,Below LOD,Below LOD,19,-7,48,NaN,Below LOD,Below LOD,1.1,Below LOD,Below LOD,0.3,0.081,0.072,0.027,5070,320,0.31,7740,360,0.23,110,100,0.68,Below LOD,Below LOD,2,7.16E+05,1.10E+04,8.3,49,34,1.3,14.5,7.2,0.58,0.69,0.23,0.13,0.31,0.11,0.028,0.18,0.1,0.14,Below LOD,Below LOD,0.13,Below LOD,Below LOD,0.017,958,56,0.13,7660,590,0.017,87,45,0.076,220.5,8.5,0.49,Below LOD,Below LOD,0.15,0.7,0.34,0.61,Below LOD,Below LOD,0.36,Below LOD,Below LOD,0.027,10.07,0.8,0.024
Bamboo_11,Bamboo Creek,BC1,Pegmatite,117Sn,NA,Jason_cass_3,21/02/2018 (4) 17:33:18.62,21/02/2018 (4),33:18.6,29.066,CS14_Bamboo_I_11,29,Normal,1,1.39E+07,1.40E+06,NaN,78.8,1,NaN,Below LOD,Below LOD,1.8,499,30,9.9,Below LOD,Below LOD,94000,Below LOD,Below LOD,390,Below LOD,Below LOD,1100,Below LOD,Below LOD,3.2,2640,140,3.9,Below LOD,Below LOD,1.5,18.9,7.7,16,623,51,20,1.49E+04,1.10E+03,41,14,1.5,0.5,85.5,8.1,6.3,Below LOD,Below LOD,5.3,19.5,3.8,15,14.6,1.1,1.4,17.4,1.8,0.22,Below LOD,Below LOD,5.8,3.2,1.7,3.1,-8.4,6.5,NaN,Below LOD,Below LOD,18,3,52,NaN,Below LOD,Below LOD,0.99,Below LOD,Below LOD,0.26,0.177,0.091,0.024,5220,310,0.047,7880,420,0.13,48,90,1.2,Below LOD,Below LOD,1.9,7.06E+05,1.10E+04,7.7,5,15,1.1,1.99,0.41,0.52,0.65,0.18,0.15,0.28,0.1,0.089,0.206,0.07,0.084,Below LOD,Below LOD,0.11,Below LOD,Below LOD,0.043,998,55,0.11,7780,630,0.015,102,41,0.066,217.1,8.9,0.35,Below LOD,Below LOD,0.16,Below LOD,Below LOD,0.83,Below LOD,Below LOD,0.32,Below LOD,Below LOD,0.067,10.28,0.81,0.021
Bamboo_12,Bamboo Creek,BC1,Pegmatite,117Sn,NA,Jason_cass_3,21/02/2018 (4) 17:34:28.95,21/02/2018 (4),34:29.0,29.036,CS14_Bamboo_I_12,29,Normal,1,1.51E+07,1.30E+06,NaN,78.8,1,NaN,Below LOD,Below LOD,1.7,490,27,9.2,Below LOD,Below LOD,87000,Below LOD,Below LOD,360,Below LOD,Below LOD,1000,Below LOD,Below LOD,3,2640,120,3.8,Below LOD,Below LOD,1.5,Below LOD,Below LOD,15,645,44,19,1.47E+04,1.10E+03,40,13.1,1.4,0.51,78.9,8.3,6.5,Below LOD,Below LOD,5,18.9,4.3,3,14.1,1.4,1.2,16.2,1.3,0.22,Below LOD,Below LOD,5.4,Below LOD,Below LOD,2.9,-8.1,6.7,NaN,Below LOD,Below LOD,16,5,64,NaN,Below LOD,Below LOD,0.9,Below LOD,Below LOD,0.19,0.134,0.071,0.067,5210,300,0.2,7860,400,0.024,82,80,0.6,Below LOD,Below LOD,1.5,7.12E+05,1.10E+04,6,39,20,1,1.91,0.36,0.49,0.3,0.13,0.19,0.178,0.098,0.069,0.137,0.077,0.096,Below LOD,Below LOD,0.1,Below LOD,Below LOD,0.042,961,63,0.1,7760,680,0.014,100,38,0.23,226,10,0.12,Below LOD,Below LOD,0.19,Below LOD,Below LOD,1,Below LOD,Below LOD,0.31,Below LOD,Below LOD,0.022,10.53,0.66,0.057
Bamboo_13,Bamboo Creek,BC1,Pegmatite,117Sn,NA,Jason_cass_3,21/02/2018 (4) 17:37:59.50,21/02/2018 (4),37:59.5,20.672,CS14_Bamboo_I_13,21,Normal,1,1.59E+07,1.40E+06,NaN,78.8,1,NaN,Below LOD,Below LOD,1.8,514,25,9.3,Below LOD,Below LOD,89000,Below LOD,Below LOD,370,Below LOD,Below LOD,1100,4,1.8,3.2,2760,190,6,Below LOD,Below LOD,1.4,Below LOD,Below LOD,16,684,65,19,1.60E+04,1.10E+03,37,13.5,1.5,0.58,85.3,9.2,5.8,Below LOD,Below LOD,4.3,19.5,3.4,4.2,16.5,1.3,1.3,16.7,1.8,0.27,Below LOD,Below LOD,5.9,Below LOD,Below LOD,3.4,0,11,NaN,Below LOD,Below LOD,17,5,57,NaN,Below LOD,Below LOD,0.94,Below LOD,Below LOD,0.25,Below LOD,Below LOD,0.081,5380,280,0.23,8010,380,0.067,52,93,1.2,Below LOD,Below LOD,1.6,7.11E+05,1.70E+04,5.5,16,19,1.4,1.35,0.37,0.54,0.5,0.21,0.21,0.32,0.12,0.15,0.143,0.095,0.12,Below LOD,Below LOD,0.37,Below LOD,Below LOD,0.073,1028,66,0.11,8270,590,0.094,73,34,0.29,233,14,0.12,Below LOD,Below LOD,0.18,Below LOD,Below LOD,0.27,Below LOD,Below LOD,0.37,Below LOD,Below LOD,0.11,10.82,0.96,0.098
Bamboo_14,Bamboo Creek,BC1,Pegmatite,117Sn,NA,Jason_cass_3,21/02/2018 (4) 17:39:09.64,21/02/2018 (4),39:09.6,29.036,CS14_Bamboo_I_14,29,Normal,1,1.51E+07,1.40E+06,NaN,78.8,1,NaN,2,1.1,1.7,470,27,9.1,Below LOD,Below LOD,88000,Below LOD,Below LOD,360,Below LOD,Below LOD,1000,Below LOD,Below LOD,3.1,2560,130,4.7,Below LOD,Below LOD,1.4,19,10,15,654,50,19,1.45E+04,1.10E+03,39,13,1.4,0.53,83.4,6.9,7,Below LOD,Below LOD,4.7,15,3.5,3.4,13.6,1.4,1.3,15.8,1.4,0.16,Below LOD,Below LOD,5.3,Below LOD,Below LOD,3,-11.5,5.1,NaN,Below LOD,Below LOD,15,-59,40,NaN,Below LOD,Below LOD,0.96,Below LOD,Below LOD,0.17,0.139,0.072,0.096,4810,300,0.13,7200,400,0.36,123,87,0.74,Below LOD,Below LOD,1.7,7.03E+05,9.50E+03,10,34,17,1.1,2.2,0.56,0.54,0.39,0.16,0.11,0.184,0.088,0.068,0.16,0.07,0.063,Below LOD,Below LOD,0.11,Below LOD,Below LOD,0.015,945,57,0.1,7490,600,0.014,116,32,0.063,228,8.8,0.12,Below LOD,Below LOD,0.16,0.49,0.42,0.24,Below LOD,Below LOD,0.35,Below LOD,Below LOD,0.023,10.04,0.69,0.02
Bamboo_15,Bamboo Creek,BC1,Pegmatite,117Sn,NA,Jason_cass_3,21/02/2018 (4) 17:40:30.96,21/02/2018 (4),40:31.0,18.039,CS14_Bamboo_I_15,17,Normal,1,1.21E+07,5.20E+05,NaN,78.8,1,NaN,Below LOD,Below LOD,1.9,475,21,9.5,Below LOD,Below LOD,90000,Below LOD,Below LOD,370,Below LOD,Below LOD,1000,Below LOD,Below LOD,3,2640,140,7.2,Below LOD,Below LOD,1.5,Below LOD,Below LOD,16,522,34,20,13120,630,38,13.3,2,0.48,79,14,5.7,Below LOD,Below LOD,4.1,17.5,3.7,3.6,14.2,2.2,1.3,15.6,2.3,0.18,Below LOD,Below LOD,5.1,Below LOD,Below LOD,2.9,23,24,NaN,Below LOD,Below LOD,17,62,73,NaN,Below LOD,Below LOD,0.94,Below LOD,Below LOD,0.16,0.12,0.14,0.024,4710,160,0.2,7350,320,0.3,50,140,1.1,Below LOD,Below LOD,1.5,6.97E+05,1.30E+04,6.7,36,26,1,1.45,0.49,0.53,0.63,0.38,0.18,0.35,0.15,0.025,0.22,0.14,0.11,Below LOD,Below LOD,0.11,Below LOD,Below LOD,0.015,857,44,0.11,6230,400,0.015,137,59,0.066,266,16,0.12,Below LOD,Below LOD,0.15,Below LOD,Below LOD,2.8,Below LOD,Below LOD,0.31,Below LOD,Below LOD,0.024,8.97,0.86,0.021
Bamboo_16,Bamboo Creek,BC1,Pegmatite,117Sn,NA,Jason_cass_3,21/02/2018 (4) 17:41:30.10,21/02/2018 (4),41:30.1,29.041,CS14_Bamboo_I_16,29,Normal,1,1.49E+07,1.40E+06,NaN,78.8,1,NaN,1.76,0.77,1.7,479,22,9.1,Below LOD,Below LOD,88000,Below LOD,Below LOD,360,Below LOD,Below LOD,1000,Below LOD,Below LOD,3.1,2670,110,6.1,Below LOD,Below LOD,1.3,16.9,7.9,15,637,51,19,14520,830,38,14.1,1.5,0.46,78.9,6.1,6.7,Below LOD,Below LOD,4,12.6,3.3,3.2,14.1,1.1,1.3,16,1.5,0.057,Below LOD,Below LOD,5.2,Below LOD,Below LOD,3,7,13,NaN,Below LOD,Below LOD,15,13,55,NaN,Below LOD,Below LOD,0.95,Below LOD,Below LOD,0.15,0.067,0.047,0.064,4800,260,0.13,7390,350,0.16,50,110,0.58,Below LOD,Below LOD,1.5,7.15E+05,1.30E+04,11,7,21,1.1,2.07,0.45,0.5,0.67,0.23,0.039,0.29,0.11,0.023,0.278,0.086,0.022,Below LOD,Below LOD,0.1,Below LOD,Below LOD,0.041,918,54,0.1,7330,540,0.014,32,26,0.23,256,14,0.11,Below LOD,Below LOD,0.14,Below LOD,Below LOD,0.36,Below LOD,Below LOD,0.31,Below LOD,Below LOD,0.022,10.44,0.8,0.019
Beechworth_1,Beechworth,BW1,Greisen,117Sn,NA,Jason_cass_3,21/02/2018 (4) 13:40:22.77,21/02/2018 (4),40:22.8,29.096,CS12_Beechworth_C2_1,28,Normal,1,1.59E+07,1.20E+06,NaN,78.8,1,NaN,Below LOD,Below LOD,1.9,830,160,8.4,2.17E+05,2.40E+04,NaN,Below LOD,Below LOD,380,Below LOD,Below LOD,880,148,26,2.7,1.46E+04,2.40E+03,6.1,197,42,1.3,17,7.2,14,Below LOD,Below LOD,17,1.36E+04,2.10E+03,47,13,1.4,0.44,88.1,5.9,5.5,Below LOD,Below LOD,3.7,Below LOD,Below LOD,3.3,31,5.5,1.3,34.8,5.8,0.056,6.4,3.5,6.3,Below LOD,Below LOD,3.9,10,11,NaN,Below LOD,Below LOD,16,-12,51,NaN,Below LOD,Below LOD,0.89,Below LOD,Below LOD,0.22,0.051,0.038,0.021,168,29,0.2,1240,270,0.022,Below LOD,Below LOD,0.93,3.7,1.5,1.9,7.08E+05,1.30E+04,4.2,16,20,1.4,1.77,0.33,0.48,0.63,0.23,0.11,0.35,0.13,0.021,0.253,0.082,0.02,Below LOD,Below LOD,0.096,0.044,0.028,0.013,12.8,2.9,0.095,206,28,0.013,203,34,0.061,201,35,0.12,Below LOD,Below LOD,0.25,Below LOD,Below LOD,0.23,Below LOD,Below LOD,0.43,Below LOD,Below LOD,0.021,22.2,1.2,0.059
Beechworth_2,Beechworth,BW1,Greisen,117Sn,NA,Jason_cass_3,21/02/2018 (4) 13:41:33.02,21/02/2018 (4),41:33.0,29.099,CS12_Beechworth_C2_2,29,Normal,1,1.53E+07,1.20E+06,NaN,78.8,1,NaN,Below LOD,Below LOD,1.9,1200,190,8.6,2.08E+05,2.10E+04,NaN,Below LOD,Below LOD,400,Below LOD,Below LOD,920,116,20,2.8,1.29E+04,2.20E+03,3.2,149,39,1.4,22,7.8,14,23,11,18,1.87E+04,2.50E+03,34,12.2,1.2,0.56,83.8,7.6,6,Below LOD,Below LOD,4.9,Below LOD,Below LOD,3.4,39.9,6.4,1.3,44.3,7.5,0.36,Below LOD,Below LOD,6.5,Below LOD,Below LOD,3.8,18,17,NaN,Below LOD,Below LOD,16,33,43,NaN,Below LOD,Below LOD,0.92,Below LOD,Below LOD,0.21,0.104,0.065,0.021,190,47,0.17,1820,590,0.16,Below LOD,Below LOD,0.55,5.2,1.9,1.8,7.03E+05,1.30E+04,4.7,Below LOD,Below LOD,1.3,1.88,0.35,0.49,0.91,0.2,0.13,0.336,0.092,0.021,0.203,0.083,0.073,Below LOD,Below LOD,0.098,0.056,0.028,0.037,17.3,5,0.097,390,110,0.036,296,36,0.062,308,33,0.12,Below LOD,Below LOD,0.18,Below LOD,Below LOD,0.92,Below LOD,Below LOD,0.41,0.041,0.034,0.021,27.7,1.4,0.053
Beechworth_3,Beechworth,BW1,Greisen,117Sn,NA,Jason_cass_3,21/02/2018 (4) 13:42:43.24,21/02/2018 (4),42:43.2,29.052,CS12_Beechworth_C2_3,29,Normal,1,1.49E+07,1.20E+06,NaN,78.8,1,NaN,Below LOD,Below LOD,2,495,74,9.4,2.49E+05,3.30E+04,NaN,Below LOD,Below LOD,420,Below LOD,Below LOD,990,247,22,2.8,2.57E+04,1.40E+03,5.4,391,37,1.4,22.1,8.1,15,38,12,19,9510,990,42,13.9,1.5,0.6,81.3,6.5,5.6,Below LOD,Below LOD,4.6,Below LOD,Below LOD,3.7,18.8,2.5,1.3,20.6,3.4,0.29,Below LOD,Below LOD,7.1,Below LOD,Below LOD,4.5,5,11,NaN,Below LOD,Below LOD,17,-10,45,NaN,Below LOD,Below LOD,0.96,Below LOD,Below LOD,0.23,Below LOD,Below LOD,0.11,534,42,0.13,4710,290,0.17,Below LOD,Below LOD,0.79,3.6,1.3,2,7.13E+05,1.20E+04,4.8,21,18,1.5,1.57,0.32,0.45,0.79,0.2,0.14,0.27,0.12,0.066,0.29,0.1,0.082,Below LOD,Below LOD,0.1,0.049,0.028,0.042,58.4,6.8,0.1,1430,150,0.041,170,10,0.29,174,11,0.12,Below LOD,Below LOD,0.23,Below LOD,Below LOD,0.29,Below LOD,Below LOD,0.45,Below LOD,Below LOD,0.13,31.1,1.6,0.099
Beechworth_4,Beechworth,BW1,Greisen,117Sn,NA,Jason_cass_3,21/02/2018 (4) 13:43:53.40,21/02/2018 (4),43:53.4,29.096,CS12_Beechworth_C2_4,28,Normal,1,1.46E+07,1.20E+06,NaN,78.8,1,NaN,Below LOD,Below LOD,1.9,1090,380,9.5,2.71E+05,3.60E+04,NaN,Below LOD,Below LOD,420,Below LOD,Below LOD,980,229,32,3,2.64E+04,2.70E+03,6.6,395,73,1.4,Below LOD,Below LOD,15,27,12,19,1.45E+04,3.70E+03,38,13.5,1.5,0.6,81.7,8,6.5,Below LOD,Below LOD,4.4,Below LOD,Below LOD,3.6,36,11,1.3,40,13,0.27,Below LOD,Below LOD,6.6,Below LOD,Below LOD,4,10,15,NaN,Below LOD,Below LOD,17,24,46,NaN,Below LOD,Below LOD,0.97,Below LOD,Below LOD,0.23,0.094,0.055,0.062,453,86,0.12,3010,720,0.13,Below LOD,Below LOD,0.85,5.9,2.2,2,7.03E+05,1.10E+04,5.3,Below LOD,Below LOD,1.4,1.45,0.26,0.51,0.59,0.23,0.039,0.33,0.12,0.023,0.211,0.084,0.061,Below LOD,Below LOD,0.36,0.128,0.08,0.039,44,11,0.36,790,230,0.014,400,140,0.067,410,150,0.35,Below LOD,Below LOD,0.19,Below LOD,Below LOD,0.47,Below LOD,Below LOD,0.48,0.04,0.034,0.023,54,10,0.056
Beechworth_5,Beechworth,BW1,Greisen,117Sn,NA,Jason_cass_3,21/02/2018 (4) 13:45:03.81,21/02/2018 (4),45:03.8,29.041,CS12_Beechworth_C2_5,29,Normal,1,1.45E+07,1.20E+06,NaN,78.8,1,NaN,Below LOD,Below LOD,1.9,3130,200,9.4,3.58E+05,4.40E+04,NaN,Below LOD,Below LOD,410,Below LOD,Below LOD,970,133,10,2.9,18060,910,6.7,102,17,1.4,18.8,8.1,15,19.3,9.5,19,3.48E+04,2.10E+03,39,12.97,0.99,0.56,84,8.6,5.4,Below LOD,Below LOD,4.5,Below LOD,Below LOD,3.7,97.5,6.3,1.3,109.6,8,0.21,10.1,4,6.5,Below LOD,Below LOD,4.2,15,16,NaN,Below LOD,Below LOD,19,55,57,NaN,Below LOD,Below LOD,0.96,Below LOD,Below LOD,0.24,0.152,0.065,0.14,171,9.8,0.16,1020,130,0.098,Below LOD,Below LOD,0.59,16.2,1.9,2.3,7.06E+05,1.00E+04,4.3,54,20,1.5,1.49,0.34,0.55,0.62,0.2,0.19,0.38,0.13,0.13,0.152,0.092,0.091,Below LOD,Below LOD,0.37,0.241,0.073,0.077,9.7,1.8,0.42,75,15,0.049,914,58,0.067,900,58,0.35,Below LOD,Below LOD,0.13,Below LOD,Below LOD,0.29,Below LOD,Below LOD,0.44,Below LOD,Below LOD,0.08,107.2,6.2,0.057
Beechworth_6,Beechworth,BW1,Greisen,117Sn,NA,Jason_cass_3,21/02/2018 (4) 13:46:13.97,21/02/2018 (4),46:14.0,29.052,CS12_Beechworth_C2_6,29,Normal,1,1.48E+07,1.20E+06,NaN,78.8,1,NaN,Below LOD,Below LOD,1.8,2340,270,9.4,3.28E+05,3.70E+04,NaN,Below LOD,Below LOD,410,Below LOD,Below LOD,980,224,33,3,2.49E+04,2.80E+03,4.5,248,54,1.5,22.3,9.2,16,21,11,19,2.96E+04,2.80E+03,38,14,1.5,0.56,79.4,6.5,10,Below LOD,Below LOD,4.7,Below LOD,Below LOD,3.3,76.2,7.2,1.3,86,9.2,0.25,Below LOD,Below LOD,6.7,Below LOD,Below LOD,3.8,7,12,NaN,Below LOD,Below LOD,19,20,57,NaN,Below LOD,Below LOD,1,Below LOD,Below LOD,0.25,0.16,0.077,0.023,328,63,0.21,2590,540,0.21,Below LOD,Below LOD,0.21,9.5,2.2,2.1,7.15E+05,1.30E+04,6.5,49,31,1.4,1.39,0.3,0.52,0.6,0.22,0.11,0.45,0.15,0.023,0.244,0.078,0.022,Below LOD,Below LOD,0.1,0.286,0.087,0.014,30.6,7.6,0.1,321,85,0.014,657,58,0.067,674,61,0.35,Below LOD,Below LOD,0.12,Below LOD,Below LOD,0.29,Below LOD,Below LOD,0.47,0.048,0.037,0.023,98.8,3.9,0.021
Beechworth_7,Beechworth,BW1,Greisen,117Sn,NA,Jason_cass_3,21/02/2018 (4) 13:49:44.60,21/02/2018 (4),49:44.6,29.033,CS12_Beechworth_C2_7,29,Normal,1,1.46E+07,1.30E+06,NaN,78.8,1,NaN,Below LOD,Below LOD,1.8,2930,490,9.1,4.15E+05,6.90E+04,NaN,Below LOD,Below LOD,400,Below LOD,Below LOD,1000,258,72,2.8,2.87E+04,6.80E+03,6,350,140,1.5,Below LOD,Below LOD,16,44,15,19,3.32E+04,4.00E+03,39,12.5,1.3,0.44,75.3,7,6.2,Below LOD,Below LOD,4.6,3.1,2.3,3.1,86,13,1.3,99,14,0.062,7.4,2.8,6.5,Below LOD,Below LOD,3.5,-7.3,7.9,NaN,Below LOD,Below LOD,16,17,52,NaN,Below LOD,Below LOD,1.1,Below LOD,Below LOD,0.14,0.197,0.074,0.023,600,220,0.17,5.00E+03,1.90E+03,0.35,Below LOD,Below LOD,0.9,16.3,3.6,2.3,7.13E+05,1.60E+04,6.5,26,14,1.3,1.72,0.45,0.54,0.48,0.15,0.18,0.37,0.13,0.023,0.29,0.11,0.11,Below LOD,Below LOD,0.11,0.327,0.08,0.042,71,29,0.1,750,310,0.014,900,100,0.069,920,100,0.36,Below LOD,Below LOD,0.21,0.43,0.24,0.24,Below LOD,Below LOD,0.38,0.21,0.1,0.023,121.7,8.5,0.021
Beechworth_8,Beechworth,BW1,Greisen,117Sn,NA,Jason_cass_3,21/02/2018 (4) 13:50:54.74,21/02/2018 (4),50:54.7,29.307,CS12_Beechworth_C2_8,28,Normal,1,1.59E+07,1.20E+06,NaN,78.8,1,NaN,Below LOD,Below LOD,1.7,2470,270,8.3,5.24E+05,5.80E+04,NaN,Below LOD,Below LOD,360,Below LOD,Below LOD,890,369,36,2.8,4.36E+04,3.40E+03,6.4,503,93,1.4,Below LOD,Below LOD,15,62,12,18,2.98E+04,2.30E+03,34,13.1,1.3,0.49,81.2,7.1,15,Below LOD,Below LOD,4,Below LOD,Below LOD,3.3,72.3,7.3,1.3,82.9,8.3,0.057,Below LOD,Below LOD,5.5,Below LOD,Below LOD,3.3,-5.5,8.3,NaN,Below LOD,Below LOD,17,15,52,NaN,Below LOD,Below LOD,0.9,Below LOD,Below LOD,0.15,0.35,0.13,0.021,770,160,0.15,5.80E+03,1.30E+03,0.22,Below LOD,Below LOD,0.92,7.4,1.8,1.8,7.07E+05,1.10E+04,7.4,33,16,1.1,1.85,0.34,0.46,0.54,0.19,0.13,0.39,0.15,0.021,0.36,0.13,0.059,0.17,0.15,0.098,0.39,0.1,0.013,83,24,0.096,900,270,0.054,1580,200,0.063,1570,200,0.12,Below LOD,Below LOD,0.095,0.49,0.26,0.28,Below LOD,Below LOD,0.36,0.38,0.17,0.021,161.8,7.8,0.019
Beechworth_9,Beechworth,BW1,Greisen,117Sn,NA,Jason_cass_3,21/02/2018 (4) 13:52:05.14,21/02/2018 (4),52:05.1,29.081,CS12_Beechworth_C2_9,29,Normal,1,1.48E+07,1.20E+06,NaN,78.8,1,NaN,Below LOD,Below LOD,1.9,2770,100,9.4,5.07E+05,9.40E+04,NaN,Below LOD,Below LOD,410,Below LOD,Below LOD,1000,314,16,2.9,4.20E+04,1.90E+03,4.5,265,25,1.5,Below LOD,Below LOD,16,68,11,20,32660,930,38,12.8,1.1,0.48,80.8,5.8,5.8,Below LOD,Below LOD,5,4.1,2.3,3.3,74.6,3.9,1.4,88.4,5.4,0.17,6,2.9,5.8,Below LOD,Below LOD,3.6,15,17,NaN,Below LOD,Below LOD,18,-5,64,NaN,Below LOD,Below LOD,1,Below LOD,Below LOD,0.23,0.43,0.14,0.064,549,40,0.16,6020,630,0.087,Below LOD,Below LOD,0.6,7.7,2,2.2,7.10E+05,9.00E+03,13,41,24,1.2,1.63,0.29,0.54,0.6,0.23,0.18,0.43,0.12,0.023,0.336,0.094,0.08,Below LOD,Below LOD,0.1,0.6,0.12,0.014,37.9,6,0.29,304,43,0.014,4600,300,0.066,4700,300,0.12,Below LOD,Below LOD,0.18,Below LOD,Below LOD,0.29,Below LOD,Below LOD,0.37,0.163,0.08,0.022,196.5,8.4,0.02
Beechworth_10,Beechworth,BW1,Greisen,117Sn,NA,Jason_cass_3,21/02/2018 (4) 13:53:15.33,21/02/2018 (4),53:15.3,29.083,CS12_Beechworth_C2_10,29,Normal,1,1.44E+07,1.20E+06,NaN,78.8,1,NaN,Below LOD,Below LOD,1.9,2240,320,9.6,7.30E+05,1.30E+05,NaN,Below LOD,Below LOD,420,Below LOD,Below LOD,1000,446,35,3,5.29E+04,2.10E+03,7.2,550,100,1.4,Below LOD,Below LOD,17,57,10,20,2.90E+04,2.90E+03,43,14.4,1.5,0.49,82.2,6.6,7.3,Below LOD,Below LOD,4.6,Below LOD,Below LOD,4,64.3,7.1,1.4,74.3,8.9,0.18,Below LOD,Below LOD,6.2,Below LOD,Below LOD,3.5,15,15,NaN,Below LOD,Below LOD,19,-14,49,NaN,Below LOD,Below LOD,1.1,0.28,0.14,0.27,0.34,0.12,0.024,835,80,0.28,7870,600,0.22,Below LOD,Below LOD,0.63,7.3,1.7,1.9,7.12E+05,1.50E+04,7.6,48,21,1.3,1.87,0.35,0.54,0.7,0.22,0.11,0.48,0.16,0.024,0.18,0.092,0.13,Below LOD,Below LOD,0.11,0.58,0.11,0.015,66,10,0.11,730,180,0.015,1860,390,0.07,1890,390,0.46,Below LOD,Below LOD,0.14,Below LOD,Below LOD,0.57,Below LOD,Below LOD,0.33,Below LOD,Below LOD,0.024,205,18,0.021
Beechworth_11,Beechworth,BW1,Greisen,117Sn,NA,Jason_cass_3,21/02/2018 (4) 13:54:25.56,21/02/2018 (4),54:25.6,29.195,CS12_Beechworth_C2_11,28,Normal,1,1.41E+07,1.00E+06,NaN,78.8,1,NaN,Below LOD,Below LOD,1.8,1380,240,9.5,1.17E+06,1.50E+05,NaN,Below LOD,Below LOD,410,Below LOD,Below LOD,1000,548,22,2.9,5.19E+04,3.80E+03,3.8,816,83,1.5,Below LOD,Below LOD,16,71,17,20,2.02E+04,2.10E+03,41,14.3,1.6,0.51,82.2,9.3,6.5,Below LOD,Below LOD,5.6,Below LOD,Below LOD,16,42.6,6.1,1.4,46.5,7,0.23,6.9,3.7,6.2,Below LOD,Below LOD,3.4,3,14,NaN,Below LOD,Below LOD,19,-26,51,NaN,Below LOD,Below LOD,1,Below LOD,Below LOD,0.26,0.32,0.12,0.024,1200,120,0.048,10570,940,0.13,Below LOD,Below LOD,1.2,6,2.2,2,7.00E+05,1.20E+04,7.8,31,12,1.1,1.65,0.4,0.53,0.65,0.24,0.15,0.39,0.14,0.087,0.26,0.1,0.085,Below LOD,Below LOD,0.11,0.286,0.091,0.043,141,24,0.11,3.80E+03,1.20E+03,0.015,1110,190,0.071,1120,190,0.37,Below LOD,Below LOD,0.16,Below LOD,Below LOD,0.86,Below LOD,Below LOD,0.33,Below LOD,Below LOD,0.068,137,12,0.022
Beechworth_12,Beechworth,BW1,Greisen,117Sn,NA,Jason_cass_3,21/02/2018 (4) 13:55:35.91,21/02/2018 (4),55:35.9,29.089,CS12_Beechworth_C2_12,29,Normal,1,1.43E+07,9.70E+05,NaN,78.8,1,NaN,6.3,1.5,1.7,767,72,9.3,1.27E+06,2.70E+05,NaN,Below LOD,Below LOD,400,Below LOD,Below LOD,1000,550,180,3,5.00E+04,1.20E+04,3.9,520,190,1.6,Below LOD,Below LOD,16,300,110,20,1.92E+04,3.60E+03,43,13.5,1.2,0.54,88,16,7,21,27,5.6,59,33,3.4,21.9,2.6,1.4,29,3.5,0.24,Below LOD,Below LOD,6.1,Below LOD,Below LOD,3.3,-2,12,NaN,Below LOD,Below LOD,18,-22,47,NaN,Below LOD,Below LOD,0.98,0.33,0.18,0.2,0.79,0.44,0.07,1310,180,0.21,1.22E+04,2.40E+03,0.025,7,29,0.65,5,2,1.7,7.13E+05,1.10E+04,6.5,20,16,1.2,1.76,0.33,0.53,2.17,0.7,0.2,1.74,0.54,0.07,2.8,0.73,0.1,0.89,0.53,0.11,0.46,0.27,0.044,152,21,0.11,3650,650,0.015,1.95E+04,4.50E+03,0.26,2.10E+04,4.10E+03,0.13,Below LOD,Below LOD,0.2,5.8,1.8,1.1,1.5,0.46,0.33,4.08,0.73,0.023,310,140,0.063
Beechworth_13,Beechworth,BW1,Greisen,117Sn,NA,Jason_cass_3,21/02/2018 (4) 13:59:06.48,21/02/2018 (4),59:06.5,29.041,CS12_Beechworth_C2_13,29,Normal,1,1.55E+07,1.20E+06,NaN,78.8,1,NaN,Below LOD,Below LOD,1.7,1980,88,8.2,Below LOD,Below LOD,NaN,Below LOD,Below LOD,350,Below LOD,Below LOD,920,310,14,2.8,3.11E+04,1.30E+03,5.4,364,17,1.4,Below LOD,Below LOD,15,38,11,18,25720,940,35,13.7,1.2,0.56,92.2,9.3,5.6,Below LOD,Below LOD,4.2,Below LOD,Below LOD,4.2,60.1,3,1.3,70.9,4.2,0.26,Below LOD,Below LOD,5.9,Below LOD,Below LOD,3.5,2,11,NaN,Below LOD,Below LOD,17,-33,42,NaN,Below LOD,Below LOD,0.9,Below LOD,Below LOD,0.23,0.29,0.097,0.075,497,18,0.21,4140,140,0.063,Below LOD,Below LOD,1.1,10.1,2.1,1.6,7.12E+05,1.10E+04,5.2,20,14,1.3,1.66,0.31,0.51,0.51,0.22,0.19,0.38,0.11,0.14,0.182,0.095,0.11,Below LOD,Below LOD,0.35,0.311,0.07,0.067,55.4,3.8,0.097,945,43,0.088,576,29,0.29,560,26,0.12,Below LOD,Below LOD,0.18,Below LOD,Below LOD,0.26,Below LOD,Below LOD,0.35,Below LOD,Below LOD,0.11,104.9,4.5,0.097
Beechworth_14,Beechworth,BW1,Greisen,117Sn,NA,Jason_cass_3,21/02/2018 (4) 14:00:16.67,21/02/2018 (4),00:16.7,29.037,CS12_Beechworth_C2_14,29,Normal,1,1.59E+07,1.30E+06,NaN,78.8,1,NaN,Below LOD,Below LOD,1.6,2230,140,8.1,-1.91E+06,2.20E+05,NaN,Below LOD,Below LOD,350,Below LOD,Below LOD,910,285,20,2.7,3.16E+04,1.70E+03,4.3,352,24,1.3,Below LOD,Below LOD,15,31.2,8.6,18,2.72E+04,1.10E+03,37,13.4,1.2,0.51,79.6,7.5,6.8,Below LOD,Below LOD,4.7,Below LOD,Below LOD,3.5,66.5,4.6,1.3,78,6.8,0.16,Below LOD,Below LOD,5.3,Below LOD,Below LOD,3.1,10,12,NaN,Below LOD,Below LOD,15,24,55,NaN,Below LOD,Below LOD,0.93,Below LOD,Below LOD,0.16,0.257,0.073,0.09,494,28,0.12,4160,250,0.34,Below LOD,Below LOD,0.72,9.1,1.9,1.6,7.17E+05,1.30E+04,9.9,Below LOD,Below LOD,1.1,1.94,0.38,0.51,0.6,0.21,0.1,0.31,0.12,0.062,0.201,0.077,0.06,Below LOD,Below LOD,0.098,0.42,0.12,0.013,53.2,5.1,0.095,927,57,0.013,685,52,0.062,688,55,0.11,Below LOD,Below LOD,0.16,Below LOD,Below LOD,0.23,Below LOD,Below LOD,0.34,Below LOD,Below LOD,0.021,108.1,3.7,0.019
Beechworth_15,Beechworth,BW1,Greisen,117Sn,NA,Jason_cass_3,21/02/2018 (4) 14:01:26.81,21/02/2018 (4),01:26.8,29.049,CS12_Beechworth_C2_15,29,Normal,1,1.63E+07,1.30E+06,NaN,78.8,1,NaN,Below LOD,Below LOD,2.4,3049,96,12,Below LOD,Below LOD,2.90E+06,Below LOD,Below LOD,500,Below LOD,Below LOD,1300,143,22,3.7,2.31E+04,1.30E+03,8.6,143,30,1.9,Below LOD,Below LOD,21,151,31,26,3.37E+04,1.00E+03,50,13,1.5,0.63,76.3,7.8,7.7,Below LOD,Below LOD,5.7,Below LOD,Below LOD,4.9,77.8,3.2,1.8,91.9,3.9,0.22,Below LOD,Below LOD,7.1,6.2,2.2,4.1,1,13,NaN,Below LOD,Below LOD,24,-3,44,NaN,Below LOD,Below LOD,1.3,Below LOD,Below LOD,0.2,0.35,0.11,0.021,329,27,0.25,5370,480,0.39,Below LOD,Below LOD,1.4,10.9,1.9,2,7.11E+05,1.10E+04,8.7,28,18,1.4,1.27,0.34,0.7,0.51,0.2,0.21,0.292,0.097,0.022,0.31,0.1,0.14,Below LOD,Below LOD,0.099,0.34,0.11,0.013,27.7,3.7,0.095,590,38,0.013,2.90E+04,6.00E+03,0.062,2.86E+04,5.80E+03,0.11,Below LOD,Below LOD,0.19,Below LOD,Below LOD,3.8,Below LOD,Below LOD,0.41,0.147,0.077,0.021,152.5,8.2,0.019
Beechworth_16,Beechworth,BW1,Greisen,117Sn,NA,Jason_cass_3,21/02/2018 (4) 14:02:36.97,21/02/2018 (4),02:37.0,29.074,CS12_Beechworth_C2_16,28,Normal,1,1.52E+07,1.40E+06,NaN,78.8,1,NaN,Below LOD,Below LOD,2.2,3220,310,11,Below LOD,Below LOD,1.30E+06,Below LOD,Below LOD,490,Below LOD,Below LOD,1300,249,37,3.8,2.94E+04,2.90E+03,7.5,306,66,1.8,Below LOD,Below LOD,20,41,15,25,3.59E+04,2.50E+03,51,13.3,1.4,0.62,83.1,6.5,9.2,Below LOD,Below LOD,5.6,Below LOD,Below LOD,4.5,89.8,8.4,1.8,105.6,8.9,0.06,8.5,3.1,7.3,Below LOD,Below LOD,4.3,-4,11,NaN,Below LOD,Below LOD,22,-28,55,NaN,Below LOD,Below LOD,1.3,Below LOD,Below LOD,0.19,0.228,0.081,0.079,620,110,0.16,5.80E+03,1.10E+03,0.2,Below LOD,Below LOD,0.73,15.6,2.8,2.1,6.98E+05,1.10E+04,15,15,18,1.5,1.59,0.26,0.66,0.6,0.25,0.038,0.41,0.14,0.023,0.2,0.093,0.022,Below LOD,Below LOD,0.1,0.38,0.11,0.05,72,16,0.1,1360,250,0.014,1005,49,0.3,1015,53,0.12,Below LOD,Below LOD,0.18,Below LOD,Below LOD,0.49,Below LOD,Below LOD,0.41,Below LOD,Below LOD,0.022,143,7.1,0.021
Beechworth_17,Beechworth,BW1,Greisen,117Sn,NA,Jason_cass_3,21/02/2018 (4) 14:03:47.16,21/02/2018 (4),03:47.2,29.041,CS12_Beechworth_C2_17,29,Normal,1,1.48E+07,1.40E+06,NaN,78.8,1,NaN,Below LOD,Below LOD,1.7,1840,290,8.8,Below LOD,Below LOD,6.60E+05,Below LOD,Below LOD,370,Below LOD,Below LOD,960,493,38,2.8,5.10E+04,2.70E+03,6.5,764,76,1.4,Below LOD,Below LOD,15,91,13,19,2.60E+04,2.40E+03,37,13.2,1.1,0.4,79.9,9.9,6.8,Below LOD,Below LOD,4.5,Below LOD,Below LOD,3.9,57.3,7.1,1.3,66.1,8.3,0.22,Below LOD,Below LOD,5.6,Below LOD,Below LOD,3,3,13,NaN,Below LOD,Below LOD,18,-9,63,NaN,Below LOD,Below LOD,0.92,Below LOD,Below LOD,0.22,0.249,0.079,0.065,1330,110,0.25,13280,980,0.14,Below LOD,Below LOD,0.21,10.4,2.6,1.4,7.02E+05,8.80E+03,7.2,22,20,0.95,1.75,0.39,0.56,0.66,0.3,0.2,0.27,0.12,0.066,0.22,0.082,0.094,Below LOD,Below LOD,0.11,0.377,0.082,0.014,169,15,0.1,2840,220,0.014,736,54,0.066,755,57,0.12,Below LOD,Below LOD,0.12,Below LOD,Below LOD,0.25,Below LOD,Below LOD,0.28,0.026,0.029,0.022,179.5,9.5,0.021
Beechworth_18,Beechworth,BW1,Greisen,117Sn,NA,Jason_cass_3,21/02/2018 (4) 14:04:57.30,21/02/2018 (4),04:57.3,29.076,CS12_Beechworth_C2_18,29,Normal,1,1.48E+07,1.20E+06,NaN,78.8,1,NaN,Below LOD,Below LOD,1.7,2919,90,8.9,Below LOD,Below LOD,5.00E+05,Below LOD,Below LOD,370,Below LOD,Below LOD,960,186.8,7.7,3,2.67E+04,1.20E+03,4.6,173,7.8,1.5,Below LOD,Below LOD,16,Below LOD,Below LOD,19,3.52E+04,1.20E+03,40,13.1,1.6,0.5,80.1,6.1,6.1,Below LOD,Below LOD,9.3,Below LOD,Below LOD,3.4,94.2,3.5,1.4,108.2,5.6,0.062,Below LOD,Below LOD,5.1,Below LOD,Below LOD,2.8,15,17,NaN,Below LOD,Below LOD,19,-57,43,NaN,Below LOD,Below LOD,0.99,Below LOD,Below LOD,0.22,0.31,0.11,0.083,408,17,0.17,2271,53,0.16,Below LOD,Below LOD,0.61,11.9,2.4,1.9,7.01E+05,1.00E+04,8.1,26,17,0.97,1.77,0.4,0.54,0.43,0.17,0.22,0.3,0.11,0.024,0.19,0.074,0.065,Below LOD,Below LOD,0.11,0.51,0.1,0.015,31.5,2.1,0.1,579,15,0.014,986,34,0.067,992,29,0.12,Below LOD,Below LOD,0.15,Below LOD,Below LOD,1.7,Below LOD,Below LOD,0.29,Below LOD,Below LOD,0.023,155.2,4.9,0.021
Beechworth_19,Beechworth,BW1,Greisen,117Sn,NA,Jason_cass_3,21/02/2018 (4) 14:08:28.02,21/02/2018 (4),08:28.0,29.073,CS12_Beechworth_C2_19,29,Normal,1,1.59E+07,1.30E+06,NaN,78.8,1,NaN,Below LOD,Below LOD,1.5,3060,130,8.1,Below LOD,Below LOD,2.70E+05,Below LOD,Below LOD,330,Below LOD,Below LOD,870,192,9.1,2.5,2.59E+04,1.20E+03,5.5,169.9,5.9,1.3,16.8,7.9,14,27.8,9.5,18,3.55E+04,1.10E+03,35,13.9,1.3,0.43,79.6,6.3,5.8,Below LOD,Below LOD,3.8,Below LOD,Below LOD,4.5,98.1,3.6,1.3,112.2,5.1,0.16,7,2.5,4.7,2.5,1.8,2.5,27,16,NaN,Below LOD,Below LOD,17,-2,50,NaN,Below LOD,Below LOD,0.84,Below LOD,Below LOD,0.24,0.29,0.13,0.021,360,19,0.12,2343,61,0.16,Below LOD,Below LOD,0.56,10.8,1.6,1.7,7.10E+05,1.40E+04,11,26,17,0.91,1.84,0.32,0.47,0.65,0.22,0.17,0.3,0.11,0.022,0.27,0.1,0.06,Below LOD,Below LOD,0.1,0.52,0.12,0.014,29.3,2,0.096,517,28,0.13,989,38,0.34,988,32,0.11,Below LOD,Below LOD,0.12,Below LOD,Below LOD,0.24,Below LOD,Below LOD,0.23,Below LOD,Below LOD,0.021,143.9,6.3,0.02
Beechworth_20,Beechworth,BW1,Greisen,117Sn,NA,Jason_cass_3,21/02/2018 (4) 14:09:38.20,21/02/2018 (4),09:38.2,29.163,CS12_Beechworth_C2_20,29,Normal,1,1.61E+07,1.30E+06,NaN,78.8,1,NaN,Below LOD,Below LOD,1.6,1500,180,8.2,Below LOD,Below LOD,2.50E+05,Below LOD,Below LOD,340,Below LOD,Below LOD,910,149.4,8.1,2.8,3.18E+04,1.10E+03,6.4,125.6,4.6,1.2,Below LOD,Below LOD,15,259,15,18,2.40E+04,1.70E+03,35,14.2,1.3,0.56,83.4,6.1,6,4.2,9.5,3.9,3.7,2.2,3.3,43.5,5.4,1.2,48.3,6.3,0.24,Below LOD,Below LOD,4.8,6.3,1.5,2.6,-3.5,8.7,NaN,Below LOD,Below LOD,17,4,53,NaN,Below LOD,Below LOD,0.92,Below LOD,Below LOD,0.26,0.32,0.11,0.022,420,21,0.15,1.11E+04,2.60E+03,0.063,3,5.5,0.2,6.5,1.7,1.7,7.00E+05,8.40E+03,6.8,8,17,0.85,1.5,0.35,0.52,0.73,0.21,0.2,0.318,0.089,0.062,0.32,0.12,0.088,Below LOD,Below LOD,0.1,0.301,0.088,0.014,41.8,3.6,0.096,974,94,0.047,2.04E+04,6.30E+03,0.062,3.18E+04,6.40E+03,0.11,Below LOD,Below LOD,0.14,Below LOD,Below LOD,2.6,Below LOD,Below LOD,0.24,0.091,0.047,0.021,217.4,7.5,0.055
Beechworth_21,Beechworth,BW1,Greisen,117Sn,NA,Jason_cass_3,21/02/2018 (4) 14:10:48.50,21/02/2018 (4),10:48.5,29.079,CS12_Beechworth_C2_21,29,Normal,1,1.59E+07,1.20E+06,NaN,78.8,1,NaN,Below LOD,Below LOD,1.6,1050,120,7.7,Below LOD,Below LOD,2.30E+05,Below LOD,Below LOD,340,Below LOD,Below LOD,900,419,36,2.7,5.69E+04,2.10E+03,4.8,517,79,1.4,14.9,8.4,15,336,32,18,2.47E+04,1.40E+03,46,13.9,1.4,0.42,84.4,7.3,5.3,Below LOD,Below LOD,3.9,3.2,1.8,3,31.5,2.2,1.3,36,2,0.2,Below LOD,Below LOD,5.9,Below LOD,Below LOD,3.3,-4,11,NaN,Below LOD,Below LOD,16,26,66,NaN,Below LOD,Below LOD,0.9,0.28,0.16,0.19,0.48,0.15,0.059,1431,82,0.15,6770,360,0.091,235,90,0.69,5.1,1.2,1.6,7.04E+05,1.10E+04,5.6,27,21,1.3,1.47,0.25,0.53,0.56,0.14,0.13,0.43,0.14,0.077,0.231,0.085,0.11,Below LOD,Below LOD,0.099,0.522,0.081,0.086,186,14,0.094,4580,180,0.061,1.26E+04,3.20E+03,0.06,1.48E+04,4.20E+03,0.31,Below LOD,Below LOD,0.15,Below LOD,Below LOD,1.6,Below LOD,Below LOD,0.26,Below LOD,Below LOD,0.097,285,15,0.097
